Repository: PhasesResearchLab/ULTERA-contribute-guest

ULTERA Data Templates Repository: [github.com/PhasesResearchLab/ULTERA-contribute](https://github.com/PhasesResearchLab/ULTERA-contribute)

## This Dataset

- Phases Research Lab / ULTERA Maintainers
- This is a repository for guest contributions for people who would like to just upload a single contribution, without setting up a fork.

## ULTERA Database
This template repository was developed for contributing to the [**ULTERA Database**](https://ultera.org) carried under the 
[**DOE ARPA-E ULTIMATE program**](https://arpa-e.energy.gov/?q=arpa-e-programs/ultimate) that
aims to develop a new generation of materials for turbine blades in gas turbines and related
applications. 

The main scope of this dataset is collecting data on compositionally complex alloys (CCAs), also known as high entropy alloys (HEAs) and multi-principle-element alloys (MPEAs), with extra attention given to (1) high-temperature (refractory) mechanical data, (2) phases present under different processing conditions. Although low-entropy alloys (incl. binaries) are typically not presented to the end-user (or counted in statistics), some are present and used in ML efforts; thus **all high-quality alloy data contributions are welcome!**

## Fancy Stuff Through Actions

### (before you start) Enabling GitHub Actions

All of the functionalities below rely on automated "actions" that happen at predetermined events (e.g. Excel2CSV converter will run every time you push a modification to your dataset; either a single commit of a set of them) and **should just work out-of-the box if enabled (easy 30s job)**. You will just wait to see the results in a minute or so or track progress under `Actions` tab in the top GitHub menu.

To enable them, you will only need to:
1. Go to: Settings > Actions (General) > Actions permissions
2.

### Tracking changes in data while retaining Excel style and functions

When publishing a dataset, one usually has to make a choice between storing it in either (a) plaintext formats, like TXT, CSV, and JSON, or (b) in one of the rich data formats, like Excel/Word Spreadsheet or table in PDF of a paper. 

The first option, **plaintext**, is typically preferred by scientists focused on the data as a training input for modeling efforts (whether covering simple statistics or fancy machine learning models) since it is usually (1) easier to digest by computer programs, (2) doesn't introduce any ambiguities on what is stored in it (all data is plain without, e.g., rounded numbers), (3) every change to the dataset can be tracked by git (either locally or through services like GitHub or GitLab) so that researcher know exact changes between data right now versus let's say 7 months earlier, and perhaps most significantly (4) can reference and compare datasets by commits thus allowing precise statements like _"V13 of the model used additional 5 yield stress data points and 17 hardness data points for alloys #3,27,79 while skipping 2 outliers (#111,112) we identified in May as coming from contaminated experiments"._

The **rich format** options like Excel spreadsheets are typically preferred by scientists, as they provide a number of conveniences. They (1) allow styling of the dataset, ranging from, e.g., customizable spreadsheet table column widths to make display much clearer to view, through the possibility of setting small fonts when describing data fields, to the automated highlighting of values that are outside of an accepted range. They also (2) allow one to have one column with data in original units and automatically convert them as needed to different ones on the fly, (3) format the displayed precision to the liking of the researcher or community while retaining full precision, and even (4) store images inside them for reference. However, the rich formats are usually binary and thus cannot be tracked by git (see plaintext advantages) beyond versioning them and commenting changes. This works for small modifications but quickly gets out of hand as the dataset matures and tens or hundreds of changes are made. 

**In this contribution repository, we enable both at the same time.** The template you populate with your data is in the Excel Spreadsheet format and can be modified in any way that doesn't change its core structure. You can style it to your liking or even store some images outside of template fields. At the same time, every time you _push_ changes to the repository, an automated [GitHub action]((before-you-start)-Enabling-GitHub-Actions) defined in `excel2csv.yml` will convert all of your templates stored in the main directory of this repository into plain-text CSV files, add them to your git working branch, and, if there are any changes in your data, it will commit them under name `(automatic) excel2csv Action for Data Tracking`. Now, you will be able to both (1) see what has changed at the template modification time and (2) compare between these commits to see how your data was modified long-term.

File: HuiSun_FractureToughnessData_Jan2022_AdamFix.csv
Name:,Hui Sun
Email:,suh960@psu.edu
Direct Fetched:,T
Hand Fetched:,T
Comment:,Data originally fetched by Hui; heavily edited and re-uploaded by Adam in Jan2022; additional bugfixing in Nov 2024

id/nickname,Composition,Structure,Processing,Material Comment,Name,Source,Property Parameters,Temperature [K],Value [SI],Uncertainty [SI],Unit [SI],Pointer,DOI
1,Fe10.5 Co10.5 Ni10.5 Cr10.5 Cu10.5 Ti10.5 Mo10.5 Al10.5 Si10.5 Be5.5,BCC+martensite,None,from a review paper,fracture toughness,EXP,nanoindentation,293.0,50900000.0,None,Pa m^0.5,T1,10.1016/j.intermet.2018.05.013
2,Fe 14.3 Co14.3 Ni14.3 Cr14.3 Al42.8,BCC,None,from a review paper,fracture toughness,EXP,nanoindentation,293.0,7600000.0,None,Pa m^0.5,T1,10.1016/j.intermet.2018.05.013
3,Al23 Co15 Cr23 Cu8 Fe15 Ni15,BCC,None,from a review paper,fracture toughness,EXP,K test,293.0,5600000.0,None,Pa m^0.5,T1,10.1016/j.intermet.2018.05.013
4,Cr20 Mn20 Fe20 Co20 Ni20,FCC,None,from a review paper,fracture toughness,EXP,J-R curve on CT,77.0,219000000.0,None,Pa m^0.5,T1,10.1016/j.intermet.2018.05.013
5,Cr20 Mn20 Fe20 Co20 Ni20,FCC,None,from a review paper,fracture toughness,EXP,J-R curve on CT,200.0,221000000.0,None,Pa m^0.5,T1,10.1016/j.intermet.2018.05.013
6,Cr20 Mn20 Fe20 Co20 Ni20,FCC,None,from a review paper,fracture toughness,EXP,J-R curve on CT,293.0,217000000.0,None,Pa m^0.5,T1,10.1016/j.intermet.2018.05.013
7,Al16.7 Cr16.7 Fe16.7 Ni33.2 Cu16.7,FCC+BCC,None,from a review paper,fracture toughness,EXP,K test,293.0,42500000.0,None,Pa m^0.5,T1,10.1016/j.intermet.2018.05.013
8,Al16.7 Cr16.7 Fe16.7 Ni33.2 Cu16.7,FCC+BCC,None,from a review paper,fracture toughness,EXP,K test,473.0,46500000.0,None,Pa m^0.5,T1,10.1016/j.intermet.2018.05.013
9,Al5.9 Cr29.4 Fe29.4 Ni29.4 Ti5.9,FCC+BCC,None,from a review paper,fracture toughness,EXP,K test,293.0,33500000.0,None,Pa m^0.5,T1,10.1016/j.intermet.2018.05.013
10,Al18 Cr21 Fe20 Co20 Ni21,BCC,None,from a review paper,fracture toughness,EXP,K test,293.0,9000000.0,None,Pa m^0.5,T1,10.1016/j.intermet.2018.05.013
11,Al15.5 Cr22.25 Fe20 Co20 Ni22.25,FCC+BCC,None,from a review paper,fracture toughness,EXP,K test,293.0,11000000.0,None,Pa m^0.5,T1,10.1016/j.intermet.2018.05.013
12,Al13 Cr23.5 Fe20 Co20 Ni23.5,FCC,None,from a review paper,fracture toughness,EXP,K test,293.0,53000000.0,None,Pa m^0.5,T1,10.1016/j.intermet.2018.05.013
13,CrCoNi,FCC,None,from a review paper,fracture toughness,EXP,J-R curve on CT,77.0,273300000.0,None,Pa m^0.5,T1,10.1016/j.intermet.2018.05.013
14,CrCoNi,FCC,None,from a review paper,fracture toughness,EXP,J-R curve on CT,198.0,265200000.0,None,Pa m^0.5,T1,10.1016/j.intermet.2018.05.013
15,CrCoNi,FCC,None,from a review paper,fracture toughness,EXP,J-R curve on CT,293.0,207700000.0,None,Pa m^0.5,T1,10.1016/j.intermet.2018.05.013
16,Nb25 Mo25 Ta25 W25,BCC,None,Single Crystal; from a review paper,fracture toughness,EXP,bending notched micro-cantilever,298.0,1600000.0,None,Pa m^0.5,T1,10.1016/j.intermet.2018.05.013
17,Nb25 Mo25 Ta25 W25,BCC+BCC,None,Bi-crystal; from a review paper,fracture toughness,EXP,bending notched micro-cantilever,298.0,200000.0,None,Pa m^0.5,T1,10.1016/j.intermet.2018.05.013
18,Ti25 Zr25 Nb25 Ta25,BCC,None,from a review paper,fracture toughness,EXP,None,298.0,28500000.0,None,None,T1,10.1016/j.intermet.2018.10.008
19,Ti23.75 Zr23.75 Nb23.75 Ta23.75 Mo5,BCC,None,from a review paper,fracture toughness,EXP,None,298.0,22500000.0,None,None,T1,10.1016/j.intermet.2018.10.008
20,Ti22.5 Zr22.5 Nb22.5 Ta22.5 Mo10,BCC,None,from a review paper,fracture toughness,EXP,None,298.0,20000000.0,None,None,T1,10.1016/j.intermet.2018.10.008
21,Ti20 Zr20 Nb20 Ta20 Mo20,BCC,None,from a review paper,fracture toughness,EXP,None,298.0,18700000.0,None,None,T1,10.1016/j.intermet.2018.10.008
22,V10 Cr10 Fe45 Co20 Ni15,FCC,None,None,fracture toughness,EXP,None,77.0,232000000.0,None,None,T2,10.1016/j.jallcom.2019.151864
23,V10 Cr10 Fe45 Co20 Ni15,FCC,None,None,fracture toughness,EXP,None,298.0,219000000.0,None,None,T2,10.1016/j.jallcom.2019.151864
24,Ti25 V25 Nb25 Ta25,BCC,None,None,fracture toughness,EXP,None,134.0,43000000.0,None,None,P4,10.1016/j.mtla.2020.100940
25,Fe41 Co7 Cr15 Mo14 C15 B6 Y2,amorphous,None,None,fracture toughness,EXP,None,293.0,2200000.0,None,None,T1,10.1016/j.scriptamat.2013.05.020
26,Zr41.2 Ti13.8 Cu12.5 Ni10 Be22.5,amorphous,None,None,fracture toughness,EXP,None,293.0,55000000.0,None,None,T1,10.1016/j.scriptamat.2013.05.020
27,Ni59 Zr20 Ti16 Si2 Sn3,amorphous,None,None,fracture toughness,EXP,None,293.0,20000000.0,None,None,T1,10.1016/j.scriptamat.2013.05.020
28,(Zr0.25Hf0.25Ta0.25Ti0.25)C,carbide,None,None,fracture toughness,EM,None,None,14200000.0,None,None,P2,10.1007/s11661-020-06034-2
29,Mo,BCC,None,None,fracture toughness,EXP,None,273.0,13400000.0,None,None,T8,10.1007/s11661-009-9919-9
30,Mo,BCC,None,None,fracture toughness,EXP,None,298.0,12600000.0,None,None,T8,10.1007/s11661-009-9919-9
31,W,BCC,None,None,fracture toughness,EXP,None,296.0,7829000.0,None,None,F15,10.1016/j.actamat.2020.01.012
34,W90 Ni 6.78 Fe 2.95,BCC+FCC,S,Spheroidal BCC W in ductile FCC Ni-Fe-W solid solution,fracture toughness,EXP,None,296.0,97000000.0,None,None,T4,10.1016/j.actamat.2020.01.012
33,W92.5 Ni 5.33 Fe 2.19,BCC+FCC,S,Spheroidal BCC W in ductile FCC Ni-Fe-W solid solution,fracture toughness,EXP,None,296.0,96000000.0,None,None,T4,10.1016/j.actamat.2020.01.012
34,W95 Ni 3.48 Fe1.49,BCC+FCC,S,Spheroidal BCC W in ductile FCC Ni-Fe-W solid solution,fracture toughness,EXP,None,296.0,107000000.0,None,None,T4,10.1016/j.actamat.2020.01.012
32,W97.13 Ni2.01 Fe 0.86,BCC+FCC,S,Spheroidal BCC W in ductile FCC Ni-Fe-W solid solution,fracture toughness,EXP,None,296.0,69000000.0,None,None,T4,10.1016/j.actamat.2020.01.012
33,W92.5 Ni 5.33 Fe 2.19,BCC+FCC,S,Spheroidal BCC W in ductile FCC Ni-Fe-W solid solution,fracture toughness,EXP,None,223.0,59000000.0,None,None,T4,10.1016/j.actamat.2020.01.012
34,W95 Ni 3.48 Fe1.49,BCC+FCC,S,Spheroidal BCC W in ductile FCC Ni-Fe-W solid solution,fracture toughness,EXP,None,223.0,65000000.0,None,None,T4,10.1016/j.actamat.2020.01.012
32,W97.13 Ni2.01 Fe 0.86,BCC+FCC,S,Spheroidal BCC W in ductile FCC Ni-Fe-W solid solution,fracture toughness,EXP,None,223.0,40000000.0,None,None,T4,10.1016/j.actamat.2020.01.012
34,W90 Ni 6.78 Fe 2.95,BCC+FCC,S,Spheroidal BCC W in ductile FCC Ni-Fe-W solid solution,fracture toughness,EXP,None,173.0,73000000.0,None,None,T4,10.1016/j.actamat.2020.01.012
33,W92.5 Ni 5.33 Fe 2.19,BCC+FCC,S,Spheroidal BCC W in ductile FCC Ni-Fe-W solid solution,fracture toughness,EXP,None,173.0,48000000.0,None,None,T4,10.1016/j.actamat.2020.01.012
34,W95 Ni 3.48 Fe1.49,BCC+FCC,S,Spheroidal BCC W in ductile FCC Ni-Fe-W solid solution,fracture toughness,EXP,None,173.0,35000000.0,None,None,T4,10.1016/j.actamat.2020.01.012
32,W97.13 Ni2.01 Fe 0.86,BCC+FCC,S,Spheroidal BCC W in ductile FCC Ni-Fe-W solid solution,fracture toughness,EXP,None,173.0,32000000.0,None,None,T4,10.1016/j.actamat.2020.01.012
34,W90 Ni 6.78 Fe 2.95,BCC+FCC,S,Spheroidal BCC W in ductile FCC Ni-Fe-W solid solution,tensile yield stress,EXP,None,296.0,621000000.0,None,None,T3,10.1016/j.actamat.2020.01.012
33,W92.5 Ni 5.33 Fe 2.19,BCC+FCC,S,Spheroidal BCC W in ductile FCC Ni-Fe-W solid solution,tensile yield stress,EXP,None,296.0,616000000.0,None,None,T3,10.1016/j.actamat.2020.01.012
34,W95 Ni 3.48 Fe1.49,BCC+FCC,S,Spheroidal BCC W in ductile FCC Ni-Fe-W solid solution,tensile yield stress,EXP,None,296.0,600000000.0,None,None,T3,10.1016/j.actamat.2020.01.012
32,W97.13 Ni2.01 Fe 0.86,BCC+FCC,S,Spheroidal BCC W in ductile FCC Ni-Fe-W solid solution,tensile yield stress,EXP,None,296.0,594000000.0,None,None,T3,10.1016/j.actamat.2020.01.012
39,Ti86.2 Al10.2 V3.6,BCC+HCP,SLM,test direction matters,fracture toughness,EXP,None,None,22000000.0,None,None,T5,10.1016/j.ijfatigue.2018.08.029
40,Ti86.2 Al10.2 V3.6,BCC+HCP,SLM+A,test direction matters,fracture toughness,EXP,None,None,29500000.0,None,None,T5,10.1016/j.ijfatigue.2018.08.029
41,Ti86.2 Al10.2 V3.6,BCC+HCP,SLM+HT,test direction matters,fracture toughness,EXP,None,None,45000000.0,None,None,T5,10.1016/j.ijfatigue.2018.08.029
42,Ti86.2 Al10.2 V3.6,BCC+HCP,SLM,test direction matters,fracture toughness,EXP,None,None,58000000.0,None,None,T5,10.1016/j.ijfatigue.2018.08.029
43,Ti86.2 Al10.2 V3.6,BCC+HCP,EBM,test direction matters,fracture toughness,EXP,None,None,68000000.0,None,None,T5,10.1016/j.ijfatigue.2018.08.029
44,Ti86.2 Al10.2 V3.6,BCC+HCP,EBM,test direction matters,fracture toughness,EXP,None,None,86500000.0,None,None,T5,10.1016/j.ijfatigue.2018.08.029
45,Ti86.2 Al10.2 V3.6,BCC+HCP,EBM+HIP,test direction matters,fracture toughness,EXP,None,None,84000000.0,None,None,T5,10.1016/j.ijfatigue.2018.08.029
46,Ti86.2 Al10.2 V3.6,BCC+HCP,S,None,fracture toughness,EXP,None,None,44300000.0,None,None,T6,10.1016/j.ijfatigue.2018.08.029
47,Ti86.2 Al10.2 V3.6,BCC+HCP,HR+HT,None,fracture toughness,EXP,None,None,36900000.0,None,None,T6,10.1016/j.ijfatigue.2018.08.029
48,Ti86.2 Al10.2 V3.6,BCC+HCP,HR+HT,None,fracture toughness,EXP,None,None,32100000.0,None,None,T6,10.1016/j.ijfatigue.2018.08.029
49,Ti86.2 Al10.2 V3.6,BCC+HCP,HR+HT,None,fracture toughness,EXP,None,None,34300000.0,None,None,T6,10.1016/j.ijfatigue.2018.08.029
50,Ti86.2 Al10.2 V3.6,BCC+HCP,IM,None,fracture toughness,EXP,None,None,64000000.0,None,None,T6,10.1016/j.ijfatigue.2018.08.029
51,Ti86.2 Al10.2 V3.6,BCC+HCP,IM,None,fracture toughness,EXP,None,None,100000000.0,None,None,T6,10.1016/j.ijfatigue.2018.08.029
52,Nb51 Ti26 Hf4 Cr2 Al2 Si15,beta+silicide,AC+HT,None,fracture toughness,EXP,None,298.0,13500000.0,None,None,P10,10.1016/S0921-5093(97)00555-8
53,Nb41 Ti27 Cr8 Al9 Si15,beta+silicide,AC+HT,None,fracture toughness,EXP,None,298.0,19600000.0,None,None,P10,10.1016/S0921-5093(97)00555-8
54,Nb83.5 Si16.5,None,None,None,fracture toughness,EXP,None,298.0,13000000.0,None,None,P10,10.1016/S0921-5093(97)00555-8
55,Nb90 Si10,None,None,None,fracture toughness,EXP,None,298.0,21000000.0,None,None,P10,10.1016/S0921-5093(97)00555-8
56,Nb42.5 Ti42.5 Si15,None,None,None,fracture toughness,EXP,None,298.0,13000000.0,None,None,P10,10.1016/S0921-5093(97)00555-8
57,Nb40 Ti40 Si15 Al5,None,None,None,fracture toughness,EXP,None,298.0,16000000.0,None,None,P11,10.1016/S0921-5093(97)00555-8
58,Fe Ni Co Mo,None,None,None,fracture toughness,EXP,None,None,30000000.0,None,None,P180,10.1016/j.actamat.2017.06.027
59,NiAl,None,None,monilithic,fracture toughness,EXP,None,298.0,6500000.0,None,None,P305,10.1016/S1359-6454(96)00124-3
60,Ni33 Al33 Cr33 Mo1,None,None,None,fracture toughness,EXP,None,298.0,17300000.0,None,None,P308,10.1016/S1359-6454(96)00124-3
61,V,None,borided,None,fracture toughness,EXP,None,None,3800000.0,None,None,T1,10.1016/j.apsusc.2010.06.013
62,MoSi,None,None,None,fracture toughness,EXP,None,1673.0,11500000.0,None,None,P3162,10.1111/j.1151-2916.1992.tb04406.x
63,Al23Cr23Co15Cu8Fe15Ni15,BCC+FCC,AC,None,fracture toughness,EXP,None,298.0,5300000.0,None,None,P189,10.1016/j.matlet.2014.06.067
64,AlCrFeNi2Cu,BCC+FCC,AC,None,fracture toughness,EXP,None,298.0,42500000.0,None,None,T2,10.1007/s11837-015-1563-9
65,AlCrFeNi2Cu,BCC+FCC,AC,None,fracture toughness,EXP,None,473.0,46500000.0,None,None,T2,10.1007/s11837-015-1563-9
66,Al0.2CrFeNiTi0.2,BCC+FCC,AC,None,fracture toughness,EXP,None,298.0,32350000.0,None,None,T2,10.1007/s11837-015-1563-9
67,FeCoNiCrCuTiMoAlSiB0.5,FCC,AC,None,fracture toughness,EXP,None,298.0,51000000.0,None,None,T2,10.1007/s11837-015-1563-9
68,Al23Cr23Co15Cu8Fe15Ni15,FCC,AC,None,fracture toughness,EXP,None,298.0,5000000.0,None,None,T2,10.1007/s11837-015-1563-9
69,Zr61Ti2Cu25Al12,amorphous,AC,None,fracture toughness,EXP,None,298.0,106000000.0,None,None,T2,10.1007/s11837-015-1563-9
70,CoCrFeNiAl0.25Ti0.5,BCC+FCC+sigma,S+borided,None,fracture toughness,EXP,None,298.0,3900000.0,None,None,T3,10.1016/j.vacuum.2020.109820
71,Nb5Si3,None,AC,None,fracture toughness,EXP,None,None,21000000.0,None,None,P168,10.1016/j.msea.2003.10.307
72,Nb Ti40 Si15 Al5,None,None,None,fracture toughness,EXP,None,None,16399999.999999998,None,None,P734,10.1557/PROC-460-727
73,W,BCC,None,polycrystalline,fracture toughness,EXP,None,298.0,14000000.0,None,None,P229,10.1016/j.jnucmat.2010.03.007
74,W,BCC,None,single crystal,fracture toughness,EXP,None,298.0,13100000.0,None,None,P229,10.1016/j.jnucmat.2010.03.007
75,W,None,None,None,fracture toughness,EXP,None,None,8000000.0,None,None,P229,10.1016/j.jnucmat.2010.03.007
76,WSi2,None,None,None,fracture toughness,EXP,None,298.0,3400000.0,None,None,T2,10.1557/PROC-552-KK6.6.1
77,MoSi2,None,None,None,fracture toughness,EXP,None,298.0,3200000.0,None,None,T2,10.1557/PROC-552-KK6.6.1
78,Nb50Mo50,BCC,HIP,None,fracture toughness,EXP,None,298.0,5860000.0,None,None,T4,10.1007/s12613-018-1631-6
79,Nb90.85 Al9.15,Cr2Nb+BCC,HT,None,fracture toughness,EXP,None,298.0,20000000.0,None,None,P470,10.1557/PROC-322-461
80,Cr32.1 Nb 67.9,Nb3AlNb,HT,None,fracture toughness,EXP,None,298.0,10000000.0,None,None,P470,10.1557/PROC-322-461
81,Cr92 Ta8,BCC+laves,None,None,fracture toughness,EXP,None,298.0,9950000.0,None,None,T1,10.1016/S0966-9795(00)00046-7
82,Cr90.2 Ta 9.8,BCC+laves,None,None,fracture toughness,EXP,None,298.0,8950000.0,None,None,T1,10.1016/S0966-9795(00)00046-7
83,Cr89 Ta11,BCC+laves,None,None,fracture toughness,EXP,None,298.0,9700000.0,None,None,T1,10.1016/S0966-9795(00)00046-7
84,Nb Hf7.5 Ti21 Si16,None,None,None,fracture toughness,EXP,None,298.0,12200000.0,None,None,T1,Cahn_1999_High-temperature Structural Materials
85,Nb Hf10 Ti21 Si16,None,None,None,fracture toughness,EXP,None,298.0,11900000.0,None,None,T1,Cahn_1999_High-temperature Structural Materials
86,Nb Hf 12.5 Ti21 Si16,None,None,None,fracture toughness,EXP,None,298.0,12100000.0,None,None,T1,Cahn_1999_High-temperature Structural Materials
87,Nb Ti21 Si16,None,None,None,fracture toughness,EXP,None,298.0,11600000.0,None,None,T1,Cahn_1999_High-temperature Structural Materials
88,Nb Hf7.5 Ti33 Si16,None,None,None,fracture toughness,EXP,None,298.0,12600000.0,None,None,T1,Cahn_1999_High-temperature Structural Materials
89,Nb Hf10 Ti33 Si16,None,None,None,fracture toughness,EXP,None,298.0,13300000.0,None,None,T1,Cahn_1999_High-temperature Structural Materials
90,Nb Hf 12.5 Ti33 Si16,None,None,None,fracture toughness,EXP,None,298.0,14000000.0,None,None,T1,Cahn_1999_High-temperature Structural Materials
91,Nb Ti33 Si16,None,None,None,fracture toughness,EXP,None,298.0,11100000.0,None,None,T1,Cahn_1999_High-temperature Structural Materials
92,Nb57 Ti22 Si16 Mo5,BCC+Nb3Si,None,None,fracture toughness,EXP,None,298.0,10400000.0,None,None,T5,10.1016/j.jallcom.2020.158143
93,Nb52 Ti22 Si16 Mo10,BCC+Nb5Si3,None,None,fracture toughness,EXP,None,298.0,11900000.0,None,None,T5,10.1016/j.jallcom.2020.158143
94,Nb47 Ti22 Si16 Mo15,BCC+Nb5Si3,None,None,fracture toughness,EXP,None,298.0,10400000.0,None,None,T5,10.1016/j.jallcom.2020.158143
95,Nb42 Ti22 Si16 Mo20,BCC+Nb5Si3,None,None,fracture toughness,EXP,None,298.0,7200000.0,None,None,T5,10.1016/j.jallcom.2020.158143

File: HuiSun_HardnessData_Jan2022_AdamFix.csv
Name:,Hui Sun
Email:,suh960@psu.edu
Direct Fetched:,T
Hand Fetched:,T
Comment:,Data originally fetched by Hui; heavily edited and re-uploaded by Adam in Jan2022; additional bugfixing in Nov 2024

id/nickname,Composition,Structure,Processing,Material Comment,Name,Source,Property Parameters,Temperature [K],Value [SI],Uncertainty [SI],Unit [SI],Pointer,DOI
1,Mo5 Si1 B2,Mo5SiB2,coated,None,hardness,EXP,None,1173.0,27000000000.0,None,None,P1, 10.1016/j.surfcoat.2015.09.015
2,Mo,BCC,coated,None,hardness,EXP,None,298.0,3920000000.0,None,None,F4, 10.1016/j.surfcoat.2015.09.015
3,Mo0.98Si0.02,BCC,coated,None,hardness,EXP,None,298.0,8890000000.0,None,None,F4, 10.1016/j.surfcoat.2015.09.015
4,Mo0.96Si0.04,BCC,coated,None,hardness,EXP,None,298.0,12900000000.0,None,None,F4, 10.1016/j.surfcoat.2015.09.015
5,Mo0.92Si0.08,BCC,coated,None,hardness,EXP,None,298.0,14740000000.0,None,None,F4, 10.1016/j.surfcoat.2015.09.015
6,Mo0.87Si0.13,Mo3Si,coated,None,hardness,EXP,None,298.0,11470000000.0,None,None,F4, 10.1016/j.surfcoat.2015.09.015
7,Mo0.83Si0.17,Mo3Si,coated,None,hardness,EXP,None,298.0,15330000000.0,None,None,F4, 10.1016/j.surfcoat.2015.09.015
8,Mo0.60Si0.40,Mo5Si3,coated,None,hardness,EXP,None,298.0,20530000000.0,None,None,F4, 10.1016/j.surfcoat.2015.09.015
9,Mo0.58Si0.42,Mo5Si3,coated,None,hardness,EXP,None,298.0,20040000000.0,None,None,F4, 10.1016/j.surfcoat.2015.09.015
10,Mo0.82Si0.16B0.01,Mo3Si,coated,None,hardness,EXP,None,298.0,18070000000.0,None,None,F4, 10.1016/j.surfcoat.2015.09.015
11,Mo0.81Si0.17B0.02,Mo3Si,coated,None,hardness,EXP,None,298.0,17149999999.999998,None,None,F4, 10.1016/j.surfcoat.2015.09.015
12,Mo0.89Si0.10B0.01,BCC,coated,None,hardness,EXP,None,298.0,18650000000.0,None,None,F4, 10.1016/j.surfcoat.2015.09.015
13,Mo0.57Si0.37B0.05,Mo5Si3,coated,None,hardness,EXP,None,298.0,21910000000.0,None,None,F4, 10.1016/j.surfcoat.2015.09.015
14,Mo0.84Si0.14B0.02,Mo3Si,coated,None,hardness,EXP,None,298.0,17120000000.000002,None,None,F4, 10.1016/j.surfcoat.2015.09.015
15,Mo0.61Si0.33B0.06,Mo5Si3,coated,None,hardness,EXP,None,298.0,14650000000.0,None,None,F4, 10.1016/j.surfcoat.2015.09.015
16,Mo0.91Si0.07B0.02,BCC,coated,None,hardness,EXP,None,298.0,19810000000.0,None,None,F4, 10.1016/j.surfcoat.2015.09.015
17,Mo0.82Si0.15B0.03,Mo3Si,coated,None,hardness,EXP,None,298.0,17520000000.0,None,None,F4, 10.1016/j.surfcoat.2015.09.015
18,Mo0.59Si0.33B0.08,Mo5Si3,coated,None,hardness,EXP,None,298.0,19850000000.0,None,None,F4, 10.1016/j.surfcoat.2015.09.015
19,Mo0.82Si0.14B0.04,Mo3Si,coated,None,hardness,EXP,None,298.0,17930000000.0,None,None,F4, 10.1016/j.surfcoat.2015.09.015
20,Mo0.53Si0.37B0.10,Mo5Si3,coated,None,hardness,EXP,None,298.0,19280000000.0,None,None,F4, 10.1016/j.surfcoat.2015.09.015
21,Mo0.92Si0.06B0.02,BCC,coated,None,hardness,EXP,None,298.0,20350000000.0,None,None,F4, 10.1016/j.surfcoat.2015.09.015
22,Mo0.58Si0.28B0.14,Mo5Si3,coated,None,hardness,EXP,None,298.0,17470000000.0,None,None,F4, 10.1016/j.surfcoat.2015.09.015
23,Mo0.65Si0.21B0.14,amorphous,coated,None,hardness,EXP,None,298.0,18610000000.0,None,None,F4, 10.1016/j.surfcoat.2015.09.015
24,Mo0.64Si0.20B0.16,amorphous,coated,None,hardness,EXP,None,298.0,16469999999.999998,None,None,F4, 10.1016/j.surfcoat.2015.09.015
25,Mo0.94Si0.03B0.03,amorphous,coated,None,hardness,EXP,None,298.0,19290000000.0,None,None,F4, 10.1016/j.surfcoat.2015.09.015
26,Mo0.68Si0.11B0.21,amorphous,coated,None,hardness,EXP,None,298.0,17470000000.0,None,None,F4, 10.1016/j.surfcoat.2015.09.015
27,Mo0.72B0.28,amorphous,coated,None,hardness,EXP,None,298.0,19050000000.0,None,None,F4, 10.1016/j.surfcoat.2015.09.015
28,Mo0.83B0.17,amorphous,coated,None,hardness,EXP,None,298.0,20430000000.0,None,None,F4, 10.1016/j.surfcoat.2015.09.015
29,TiZrHfVNb,BCC,None,None,hardness,EXP,None,298.0,3274165020.0000005,None,None,F4,2015_Guo_MicrostructurePropertiesNovel
30,TiZrHfVTa,BCC,None,None,hardness,EXP,None,298.0,3661541520.0,None,None,F4,2015_Guo_MicrostructurePropertiesNovel
31,TiZrNbMoV,BCC+laves,None,None,hardness,EXP,None,298.0,4255747650.0000005,None,None,F4,2015_Guo_MicrostructurePropertiesNovel
32,TiZrHfMoV,BCC,None,None,hardness,EXP,None,298.0,4671074100.000001,None,None,F4,2015_Guo_MicrostructurePropertiesNovel
33,ZrNbMoHfV,BCC+laves,None,None,hardness,EXP,None,298.0,5175840390.0,None,None,F4,2015_Guo_MicrostructurePropertiesNovel
34,Nb,BCC,None,None,hardness,EXP,None,298.0,3844344000.0,None,None,P1,10.1016/j.msec.2015.04.005
35,Mo,BCC,None,None,hardness,EXP,None,298.0,1530000000.0,None,None,T1,10.1016/j.msec.2015.04.005
36,Nb,BCC,None,None,hardness,EXP,None,298.0,1320000000.0,None,None,T1,10.1016/j.msec.2015.04.005
37,Ta ,BCC,None,None,hardness,EXP,None,298.0,873000000.0,None,None,T1,10.1016/j.msec.2015.04.005
38,Ti,HCP,None,None,hardness,EXP,None,298.0,970000000.0,None,None,T1,10.1016/j.msec.2015.04.005
39,V,BCC,None,None,hardness,EXP,None,298.0,628000000.0,None,None,T1,10.1016/j.msec.2015.04.005
40,W,BCC,None,None,hardness,EXP,None,298.0,3430000000.0,None,None,T1,10.1016/j.msec.2015.04.005
41,MoNbTaTiW,BCC,None,None,hardness,EXP,None,298.0,1954000000.0,None,None,T1,10.1016/j.msec.2015.04.005
42,Ta ,BCC,None,10 turns at HPT,hardness,EXP,None,298.0,4217010000.0,None,None,P182,10.1016/j.msea.2015.04.053
43,W25Fe45B30,amorphous,None,None,hardness,EXP,None,298.0,13141380000.000002,None,None,T1,10.1007/s40195-015-0254-4
44,W27.5Fe40B32.5,amorphous,None,None,hardness,EXP,None,298.0,15151815000.0,None,None,T1,10.1007/s40195-015-0254-4
45,W27.5Fe45B27.5,amorphous,None,None,hardness,EXP,None,298.0,13298292000.000002,None,None,T1,10.1007/s40195-015-0254-4
46,W30 Fe40B30,amorphous,None,None,hardness,EXP,None,298.0,15769656000.0,None,None,T1,10.1007/s40195-015-0254-4
47,W30Fe45B25,amorphous,None,None,hardness,EXP,None,298.0,14563395000.0,None,None,T1,10.1007/s40195-015-0254-4
48,W32.5Fe40B27.5,amorphous,None,None,hardness,EXP,None,298.0,15142008000.0,None,None,T1,10.1007/s40195-015-0254-4
49,W35Fe35B30,amorphous,None,None,hardness,EXP,None,298.0,16024638000.0,None,None,T1,10.1007/s40195-015-0254-4
50,Mo20W20Al20Cr20Ti20,BCC+BCC,AC,None,None,None,None,298.0,None,None,None,None,10.1016/j.jallcom.2014.11.012
51,Mo20W20Al20Cr20Ti20,BCC,HT,HT at 1200c,hardness,EXP,None,298.0,7845600000.0,None,None,F7,10.1016/j.jallcom.2014.11.012
52,AlNbTiV,BCC,AC,None,hardness,EXP,None,298.0,4315000000.0,None,None,P154,10.1016/j.matlet.2014.11.162
53,AlNbTiV,BCC,A,None,hardness,EXP,None,298.0,4394000000.0,None,None,P154,10.1016/j.matlet.2014.11.162
54,CuNiCoFeCr,FCC,None,None,hardness,EXP,None,298.0,1304331000.0000002,None,None,T1,10.1016/j.intermet.2014.10.010
55,CuNiCoFeCrAl1.3,FCC,None,None,hardness,EXP,None,298.0,1814295000.0,None,None,T1,10.1016/j.intermet.2014.10.010
56,CuNiCoFeCrAl1.5,FCC,None,None,hardness,EXP,None,298.0,2059470000.0000002,None,None,T1,10.1016/j.intermet.2014.10.010
57,CuNiCoFeCrAl2.8,BCC,None,None,hardness,EXP,None,298.0,6423585000.0,None,None,T1,10.1016/j.intermet.2014.10.010
58,CuNiCoFeCrAl3.0,BCC,None,None,hardness,EXP,None,298.0,6227445000.000001,None,None,T1,10.1016/j.intermet.2014.10.010
59,CuNiCoFeCrAl0.5 V0.2,FCC,None,None,hardness,EXP,None,298.0,1981014000.0000002,None,None,T1,10.1016/j.intermet.2014.10.010
60,CuNiFeCrMo,FCC,None,None,hardness,EXP,None,298.0,2579241000.0,None,None,T1,10.1016/j.intermet.2014.10.010
61,CuNi2 FeCrAl0.2,FCC,None,None,hardness,EXP,None,298.0,1569120000.0,None,None,T1,10.1016/j.intermet.2014.10.010
62,CuNi2 FeCrAl0.4,FCC,None,None,hardness,EXP,None,298.0,1686804000.0,None,None,T1,10.1016/j.intermet.2014.10.010
63,CuNi2 FeCrAl0.5,FCC,None,None,hardness,EXP,None,298.0,1961400000.0,None,None,T1,10.1016/j.intermet.2014.10.010
64,CuNi2 FeCrAl0.7,FCC,None,None,hardness,EXP,None,298.0,2353680000.0000005,None,None,T1,10.1016/j.intermet.2014.10.010
65,CuNi2 FeCrAl1.6,BCC,None,None,hardness,EXP,None,298.0,5462499000.0,None,None,T1,10.1016/j.intermet.2014.10.010
66,CuNi2 FeCrAl1.8,BCC,None,None,hardness,EXP,None,298.0,5393850000.0,None,None,T1,10.1016/j.intermet.2014.10.010
67,CuNi2 FeCrAl2.0,BCC,None,None,hardness,EXP,None,298.0,5589990000.0,None,None,T1,10.1016/j.intermet.2014.10.010
68,CuNi2 FeCrAl2.2,BCC,None,None,hardness,EXP,None,298.0,5688060000.0,None,None,T1,10.1016/j.intermet.2014.10.010
69,CuNi2 FeCrAl2.5,BCC,None,None,hardness,EXP,None,298.0,5884200000.0,None,None,T1,10.1016/j.intermet.2014.10.010
70,Cu0.5 NiCoFeCr,FCC,None,None,hardness,EXP,None,298.0,1706418000.0000002,None,None,T1,10.1016/j.intermet.2014.10.010
71,Cu0.5 NiFeCrAlCo1.0,BCC,None,None,hardness,EXP,None,298.0,4491606000.0,None,None,T1,10.1016/j.intermet.2014.10.010
72,Cu0.5 CoFeCrAlNi3.0,FCC,None,None,hardness,EXP,None,298.0,4864272000.0,None,None,T1,10.1016/j.intermet.2014.10.010
73,Cu0.25 NiCoFeCrAl,BCC,None,None,hardness,EXP,None,298.0,1216068000.0,None,None,T1,10.1016/j.intermet.2014.10.010
74,NiCoFeCr1.15,FCC,None,None,hardness,EXP,None,298.0,1137612000.0,None,None,T1,10.1016/j.intermet.2014.10.010
75,NiCoFeCr,FCC,None,None,hardness,EXP,None,298.0,2059470000.0000002,None,None,T1,10.1016/j.intermet.2014.10.010
76,NiCoFeCrMo0.1 Al0.3,FCC,None,None,hardness,EXP,None,298.0,3432450000.0000005,None,None,T1,10.1016/j.intermet.2014.10.010
77,NiCoFeCrTi0.1 Al0.3,FCC,None,None,hardness,EXP,None,298.0,1078770000.0,None,None,T1,10.1016/j.intermet.2014.10.010
78,NiCoFeCrAl0.375,FCC,None,None,hardness,EXP,None,298.0,1284717000.0,None,None,T1,10.1016/j.intermet.2014.10.010
79,NiCoFeCrAl1.25,BCC,None,None,hardness,EXP,None,298.0,4776009000.0,None,None,T1,10.1016/j.intermet.2014.10.010
80,NiCoFeCrAl1.5,BCC,None,None,hardness,EXP,None,298.0,4820140500.0,None,None,T1,10.1016/j.intermet.2014.10.010
81,NiCoFeCrAl2.0,BCC,None,None,hardness,EXP,None,298.0,5133964500.0,None,None,T1,10.1016/j.intermet.2014.10.010
82,NiCoFeCrAl2.5,BCC,None,None,hardness,EXP,None,298.0,5771419500.0,None,None,T1,10.1016/j.intermet.2014.10.010
83,NiCoFeCrAl3.0,BCC,None,None,hardness,EXP,None,298.0,6109761000.0,None,None,T1,10.1016/j.intermet.2014.10.010
84,NiCoFeMnCr,FCC,None,None,hardness,EXP,None,298.0,2893065000.0,None,None,T1,10.1016/j.intermet.2014.10.010
85,WMoTaNb,BCC,None,None,hardness,EXP,None,298.0,4369018500.0,None,None,T1,10.1016/j.intermet.2014.10.010
86,WMoTaNbV,BCC,None,None,hardness,EXP,None,298.0,5148675000.0,None,None,T1,10.1016/j.intermet.2014.10.010
87,TaNbHfZrTi,BCC,None,None,hardness,EXP,None,298.0,3752158200.0000005,None,None,T1,10.1016/j.intermet.2014.10.010
88,NbVZrTi,BCC,None,None,hardness,EXP,None,298.0,3221599500.0000005,None,None,T1,10.1016/j.intermet.2014.10.010
89,NbVHfZrTi,BCC,None,None,hardness,EXP,None,298.0,3726660000.0000005,None,None,T1,10.1016/j.intermet.2014.10.010
90,Ir88W4Al8,FCC+L12,None,None,hardness,EXP,None,35.7093649085,4938775523.374544,None,None,F11,10.1016/j.intermet.2014.07.021
91,Ir88W4Al8,FCC+L12,None,None,hardness,EXP,None,289.4337997847,4559037054.71666,None,None,F11,10.1016/j.intermet.2014.07.021
92,Ir88W4Al8,FCC+L12,None,None,hardness,EXP,None,580.7470398278,3944188036.7041183,None,None,F11,10.1016/j.intermet.2014.07.021
93,Ir88W4Al8,FCC+L12,None,None,hardness,EXP,None,872.0602798708,3547017757.0093436,None,None,F11,10.1016/j.intermet.2014.07.021
94,Ir88W4Al8,FCC+L12,None,None,hardness,EXP,None,1164.313240043,3304507783.0900407,None,None,F11,10.1016/j.intermet.2014.07.021
95,Ir88W4Al8,FCC+L12,None,None,hardness,EXP,None,1455.6264800861,3073460751.058822,None,None,F11,10.1016/j.intermet.2014.07.021
96,Ir80W10Al10,FCC+L12,None,None,hardness,EXP,None,34.7696447793,6410977367.131774,None,None,F11,10.1016/j.intermet.2014.07.021
97,Ir80W10Al10,FCC+L12,None,None,hardness,EXP,None,141.8977395048,6083756314.321498,None,None,F11,10.1016/j.intermet.2014.07.021
98,Ir80W10Al10,FCC+L12,None,None,hardness,EXP,None,288.4940796555,5836473711.557995,None,None,F11,10.1016/j.intermet.2014.07.021
99,Ir80W10Al10,FCC+L12,None,None,hardness,EXP,None,434.1506996771,5520456620.776033,None,None,F11,10.1016/j.intermet.2014.07.021
100,Ir80W10Al10,FCC+L12,None,None,hardness,EXP,None,579.8073196986,5336192450.554807,None,None,F11,10.1016/j.intermet.2014.07.021
101,Ir80W10Al10,FCC+L12,None,None,hardness,EXP,None,728.2831001076,5071712351.865637,None,None,F11,10.1016/j.intermet.2014.07.021
102,Ir80W10Al10,FCC+L12,None,None,hardness,EXP,None,873.0,5139503413.252112,None,None,F11,10.1016/j.intermet.2014.07.021
103,Ir80W10Al10,FCC+L12,None,None,hardness,EXP,None,1021.475780409,4915122029.516203,None,None,F11,10.1016/j.intermet.2014.07.021
104,Ir80W10Al10,FCC+L12,None,None,hardness,EXP,None,1163.3735199139,4541845724.978115,None,None,F11,10.1016/j.intermet.2014.07.021
105,Ir80W10Al10,FCC+L12,None,None,hardness,EXP,None,1309.0301399354,4644000947.280258,None,None,F11,10.1016/j.intermet.2014.07.021
106,Ir80W10Al10,FCC+L12,None,None,hardness,EXP,None,1455.6264800861,4310792526.759753,None,None,F11,10.1016/j.intermet.2014.07.021
107,Ir77W10.5Al12.5,FCC+L12,None,None,hardness,EXP,None,33.8299246502,7287426874.440408,None,None,F11,10.1016/j.intermet.2014.07.021
108,Ir77W10.5Al12.5,FCC+L12,None,None,hardness,EXP,None,287.5543595264,6243195415.128312,None,None,F11,10.1016/j.intermet.2014.07.021
109,Ir77W10.5Al12.5,FCC+L12,None,None,hardness,EXP,None,580.7470398278,5828827639.50786,None,None,F11,10.1016/j.intermet.2014.07.021
110,Ir77W10.5Al12.5,FCC+L12,None,None,hardness,EXP,None,873.0,5351453763.7193985,None,None,F11,10.1016/j.intermet.2014.07.021
111,Ir77W10.5Al12.5,FCC+L12,None,None,hardness,EXP,None,1163.3735199139,5091770958.622973,None,None,F11,10.1016/j.intermet.2014.07.021
112,Ir77W10.5Al12.5,FCC+L12,None,None,hardness,EXP,None,1454.6867599569,4648773576.124457,None,None,F11,10.1016/j.intermet.2014.07.021
113,Ti20Zr20Hf20Nb20V20,BCC+?,A,Aneeling at 298,hardness,EXP,None,298.0,3800000000.0,None,None,T3,10.1016/j.ijrmhm.2014.07.009
114,Ti20Zr20Hf20Nb20V20,BCC,A,Aneeling at 573,hardness,EXP,None,298.0,3850000000.0,None,None,T3,10.1016/j.ijrmhm.2014.07.009
115,Ti20Zr20Hf20Nb20V20,BCC,A,Aneeling at 773,hardness,EXP,None,298.0,3820000000.0,None,None,T3,10.1016/j.ijrmhm.2014.07.009
116,Ti20Zr20Hf20Nb20V20,BCC,A,Aneeling at 973,hardness,EXP,None,298.0,3860000000.0,None,None,T3,10.1016/j.ijrmhm.2014.07.009
117,Ti20Zr20Hf20Nb20V20,BCC+V2Hf,A,Aneeling at 1173,hardness,EXP,None,298.0,3810000000.0,None,None,T3,10.1016/j.ijrmhm.2014.07.009
118,Ti20Zr20Hf20Nb20Cr20,BCC+Hf2Cr+Nb2Cr,A,Aneeling at 298,hardness,EXP,None,298.0,4550000000.0,None,None,T3,10.1016/j.ijrmhm.2014.07.009
119,Ti20Zr20Hf20Nb20Cr20,BCC+Hf2Cr+Nb2Cr,A,Aneeling at 573,hardness,EXP,None,298.0,4570000000.0,None,None,T3,10.1016/j.ijrmhm.2014.07.009
120,Ti20Zr20Hf20Nb20Cr20,BCC+Hf2Cr+Nb2Cr,A,Aneeling at 773,hardness,EXP,None,298.0,4700000000.0,None,None,T3,10.1016/j.ijrmhm.2014.07.009
121,Ti20Zr20Hf20Nb20Cr20,BCC+Hf2Cr+Nb2Cr,A,Aneeling at 973,hardness,EXP,None,298.0,4800000000.0,None,None,T3,10.1016/j.ijrmhm.2014.07.009
122,Ti20Zr20Hf20Nb20Cr20,BCC+Hf2Cr+Nb2Cr,A,Aneeling at 1173,hardness,EXP,None,298.0,4500000000.0,None,None,T3,10.1016/j.ijrmhm.2014.07.009
123,Ti20Zr20Hf20Nb20Ta20,BCC,A,Aneeling at 296,hardness,EXP,None,298.0,3830000000.0,None,None,T3,10.1016/j.ijrmhm.2014.07.009
124,W20Nb20Mo20Ta20 ,BCC,A,Aneeling at 296,hardness,EXP,None,298.0,4460000000.0,None,None,T3,10.1016/j.ijrmhm.2014.07.009
125,W20Nb20Mo20Ta20V20,BCC,A,Aneeling at 296,hardness,EXP,None,298.0,5250000000.0,None,None,T3,10.1016/j.ijrmhm.2014.07.009
126,AlMo0.5NbTa0.5TiZr,BCC+BCC,None,None,hardness,EXP,None,298.0,5800000000.0,None,None,T2,10.1007/s11837-014-1066-0
127,AlNb1.5Ta0.5Ti1.5Zr0.5,BCC,None,None,hardness,EXP,None,298.0,4000000000.0,None,None,T2,10.1007/s11837-014-1066-0
128,Al0.4Hf0.6NbTaTiZr,BCC,None,None,hardness,EXP,None,298.0,4900000000.0,None,None,T2,10.1007/s11837-014-1066-0
129,Al0.3NbTaTi1.4Zr1.3,BCC+BCC,None,None,hardness,EXP,None,298.0,4800000000.0,None,None,T2,10.1007/s11837-014-1066-0
130,Al0.3NbTa0.8Ti1.4V0.2Zr1.3,BCC,None,None,hardness,EXP,None,298.0,4900000000.0,None,None,T2,10.1007/s11837-014-1066-0
131,Al0.5NbTa0.8Ti1.5V0.2Zr,BCC+BCC,None,None,hardness,EXP,None,298.0,5200000000.0,None,None,T2,10.1007/s11837-014-1066-0
132,ZrNbMoHfV,BCC+laves,None,None,hardness,EXP,None,298.0,5285973000.0,None,None,P769,10.1179/1432891714Z.000000000785
133,W84Cr7Fe9,BCC+mu,BM,None,hardness,EXP,None,298.0,13500000000.0,None,None,P1,10.1007/s11661-014-2286-1
134,Ti70Si7.5B22.5,BCC+Ti6Si2B+TiB+Ti5Si3,HP,None,hardness,EXP,None,298.0,8155010850.0,None,None,T2,10.1590/S1516-14392014005000076
135,CrMo0.5NbTa0.5TiZr,BCC+BCC+laves,None,None,hardness,EXP,None,298.0,5300000000.0,None,None,T3,10.1016/j.actamat.2014.01.029
136,HfNbTaTiZr,BCC,None,None,hardness,EXP,None,298.0,3800000000.0,None,None,T3,10.1016/j.actamat.2014.01.029
137,Ti45 Ni45 Ti5 C5,TiC+TiNi,None,None,hardness,EXP,None,298.0,5800000000.0,None,None,T4,10.3103/S106782121401012X
138,Ti40 Ni40 Ti10 C10,TiC+TiNi,None,None,hardness,EXP,None,298.0,7500000000.0,None,None,T4,10.3103/S106782121401012X
139,Ti35 Ni35 Ti15 C15,TiC+TiNi+Ni3Ti,None,None,hardness,EXP,None,298.0,10200000000.0,None,None,T4,10.3103/S106782121401012X
140,Ti30 Ni30 Ti20 C20,TiC+TiNi+Ni3Ti,None,None,hardness,EXP,None,298.0,11700000000.0,None,None,T4,10.3103/S106782121401012X
141,NbTiVZr,BCC,None,None,hardness,EXP,None,298.0,3290000000.0,None,None,T1,10.1016/j.actamat.2012.11.032
142,NbTiV2Zr,BCC+BCC+BCC,None,None,hardness,EXP,None,298.0,2990000000.0,None,None,T1,10.1016/j.actamat.2012.11.032
143,CrNbTiZr,BCC+laves,None,None,hardness,EXP,None,298.0,4099999999.9999995,None,None,T1,10.1016/j.actamat.2012.11.032
144,CrNbTiVZr,BCC+laves,None,None,hardness,EXP,None,298.0,4720000000.0,None,None,T1,10.1016/j.actamat.2012.11.032

File: HuiSun_HardnessData_Jan2022_AdamFix.csv
Name:,Hui Sun
Email:,suh960@psu.edu
Direct Fetched:,T
Hand Fetched:,T
Comment:,Data originally fetched by Hui; heavily edited and re-uploaded by Adam in Jan2022; additional bugfixing in Nov 2024

id/nickname,Composition,Structure,Processing,Material Comment,Name,Source,Property Parameters,Temperature [K],Value [SI],Uncertainty [SI],Unit [SI],Pointer,DOI
1,Mo5 Si1 B2,Mo5SiB2,coated,None,hardness,EXP,None,1173,27000000000.0,None,None,P1, 10.1016/j.surfcoat.2015.09.015
2,Mo,BCC,coated,None,hardness,EXP,None,298,3920000000.0,None,None,F4, 10.1016/j.surfcoat.2015.09.015
3,Mo0.98Si0.02,BCC,coated,None,hardness,EXP,None,298,8890000000.0,None,None,F4, 10.1016/j.surfcoat.2015.09.015
4,Mo0.96Si0.04,BCC,coated,None,hardness,EXP,None,298,12900000000.0,None,None,F4, 10.1016/j.surfcoat.2015.09.015
5,Mo0.92Si0.08,BCC,coated,None,hardness,EXP,None,298,14740000000.0,None,None,F4, 10.1016/j.surfcoat.2015.09.015
6,Mo0.87Si0.13,Mo3Si,coated,None,hardness,EXP,None,298,11470000000.0,None,None,F4, 10.1016/j.surfcoat.2015.09.015
7,Mo0.83Si0.17,Mo3Si,coated,None,hardness,EXP,None,298,15330000000.0,None,None,F4, 10.1016/j.surfcoat.2015.09.015
8,Mo0.60Si0.40,Mo5Si3,coated,None,hardness,EXP,None,298,20530000000.0,None,None,F4, 10.1016/j.surfcoat.2015.09.015
9,Mo0.58Si0.42,Mo5Si3,coated,None,hardness,EXP,None,298,20040000000.0,None,None,F4, 10.1016/j.surfcoat.2015.09.015
10,Mo0.82Si0.16B0.01,Mo3Si,coated,None,hardness,EXP,None,298,18070000000.0,None,None,F4, 10.1016/j.surfcoat.2015.09.015
11,Mo0.81Si0.17B0.02,Mo3Si,coated,None,hardness,EXP,None,298,17149999999.999998,None,None,F4, 10.1016/j.surfcoat.2015.09.015
12,Mo0.89Si0.10B0.01,BCC,coated,None,hardness,EXP,None,298,18650000000.0,None,None,F4, 10.1016/j.surfcoat.2015.09.015
13,Mo0.57Si0.37B0.05,Mo5Si3,coated,None,hardness,EXP,None,298,21910000000.0,None,None,F4, 10.1016/j.surfcoat.2015.09.015
14,Mo0.84Si0.14B0.02,Mo3Si,coated,None,hardness,EXP,None,298,17120000000.000002,None,None,F4, 10.1016/j.surfcoat.2015.09.015
15,Mo0.61Si0.33B0.06,Mo5Si3,coated,None,hardness,EXP,None,298,14650000000.0,None,None,F4, 10.1016/j.surfcoat.2015.09.015
16,Mo0.91Si0.07B0.02,BCC,coated,None,hardness,EXP,None,298,19810000000.0,None,None,F4, 10.1016/j.surfcoat.2015.09.015
17,Mo0.82Si0.15B0.03,Mo3Si,coated,None,hardness,EXP,None,298,17520000000.0,None,None,F4, 10.1016/j.surfcoat.2015.09.015
18,Mo0.59Si0.33B0.08,Mo5Si3,coated,None,hardness,EXP,None,298,19850000000.0,None,None,F4, 10.1016/j.surfcoat.2015.09.015
19,Mo0.82Si0.14B0.04,Mo3Si,coated,None,hardness,EXP,None,298,17930000000.0,None,None,F4, 10.1016/j.surfcoat.2015.09.015
20,Mo0.53Si0.37B0.10,Mo5Si3,coated,None,hardness,EXP,None,298,19280000000.0,None,None,F4, 10.1016/j.surfcoat.2015.09.015
21,Mo0.92Si0.06B0.02,BCC,coated,None,hardness,EXP,None,298,20350000000.0,None,None,F4, 10.1016/j.surfcoat.2015.09.015
22,Mo0.58Si0.28B0.14,Mo5Si3,coated,None,hardness,EXP,None,298,17470000000.0,None,None,F4, 10.1016/j.surfcoat.2015.09.015
23,Mo0.65Si0.21B0.14,amorphous,coated,None,hardness,EXP,None,298,18610000000.0,None,None,F4, 10.1016/j.surfcoat.2015.09.015
24,Mo0.64Si0.20B0.16,amorphous,coated,None,hardness,EXP,None,298,16469999999.999998,None,None,F4, 10.1016/j.surfcoat.2015.09.015
25,Mo0.94Si0.03B0.03,amorphous,coated,None,hardness,EXP,None,298,19290000000.0,None,None,F4, 10.1016/j.surfcoat.2015.09.015
26,Mo0.68Si0.11B0.21,amorphous,coated,None,hardness,EXP,None,298,17470000000.0,None,None,F4, 10.1016/j.surfcoat.2015.09.015
27,Mo0.72B0.28,amorphous,coated,None,hardness,EXP,None,298,19050000000.0,None,None,F4, 10.1016/j.surfcoat.2015.09.015
28,Mo0.83B0.17,amorphous,coated,None,hardness,EXP,None,298,20430000000.0,None,None,F4, 10.1016/j.surfcoat.2015.09.015
29,TiZrHfVNb,BCC,None,None,hardness,EXP,None,298,3274165020.0000005,None,None,F4,2015_Guo_MicrostructurePropertiesNovel
30,TiZrHfVTa,BCC,None,None,hardness,EXP,None,298,3661541520.0,None,None,F4,2015_Guo_MicrostructurePropertiesNovel
31,TiZrNbMoV,BCC+laves,None,None,hardness,EXP,None,298,4255747650.0000005,None,None,F4,2015_Guo_MicrostructurePropertiesNovel
32,TiZrHfMoV,BCC,None,None,hardness,EXP,None,298,4671074100.000001,None,None,F4,2015_Guo_MicrostructurePropertiesNovel
33,ZrNbMoHfV,BCC+laves,None,None,hardness,EXP,None,298,5175840390.0,None,None,F4,2015_Guo_MicrostructurePropertiesNovel
34,Nb,BCC,None,None,hardness,EXP,None,298,3844344000.0,None,None,P1,10.1016/j.msec.2015.04.005
35,Mo,BCC,None,None,hardness,EXP,None,298,1530000000.0,None,None,T1,10.1016/j.msec.2015.04.005
36,Nb,BCC,None,None,hardness,EXP,None,298,1320000000.0,None,None,T1,10.1016/j.msec.2015.04.005
37,Ta ,BCC,None,None,hardness,EXP,None,298,873000000.0,None,None,T1,10.1016/j.msec.2015.04.005
38,Ti,HCP,None,None,hardness,EXP,None,298,970000000.0,None,None,T1,10.1016/j.msec.2015.04.005
39,V,BCC,None,None,hardness,EXP,None,298,628000000.0,None,None,T1,10.1016/j.msec.2015.04.005
40,W,BCC,None,None,hardness,EXP,None,298,3430000000.0,None,None,T1,10.1016/j.msec.2015.04.005
41,MoNbTaTiW,BCC,None,None,hardness,EXP,None,298,1954000000.0,None,None,T1,10.1016/j.msec.2015.04.005
42,Ta ,BCC,None,10 turns at HPT,hardness,EXP,None,298,4217010000.0,None,None,P182,10.1016/j.msea.2015.04.053
43,W25Fe45B30,amorphous,None,None,hardness,EXP,None,298,13141380000.000002,None,None,T1,10.1007/s40195-015-0254-4
44,W27.5Fe40B32.5,amorphous,None,None,hardness,EXP,None,298,15151815000.0,None,None,T1,10.1007/s40195-015-0254-4
45,W27.5Fe45B27.5,amorphous,None,None,hardness,EXP,None,298,13298292000.000002,None,None,T1,10.1007/s40195-015-0254-4
46,W30 Fe40B30,amorphous,None,None,hardness,EXP,None,298,15769656000.0,None,None,T1,10.1007/s40195-015-0254-4
47,W30Fe45B25,amorphous,None,None,hardness,EXP,None,298,14563395000.0,None,None,T1,10.1007/s40195-015-0254-4
48,W32.5Fe40B27.5,amorphous,None,None,hardness,EXP,None,298,15142008000.0,None,None,T1,10.1007/s40195-015-0254-4
49,W35Fe35B30,amorphous,None,None,hardness,EXP,None,298,16024638000.0,None,None,T1,10.1007/s40195-015-0254-4
50,Mo20W20Al20Cr20Ti20,BCC+BCC,AC,None,None,None,None,298,None,None,None,None,10.1016/j.jallcom.2014.11.012
51,Mo20W20Al20Cr20Ti20,BCC,HT,HT at 1200c,hardness,EXP,None,298,7845600000.0,None,None,F7,10.1016/j.jallcom.2014.11.012
52,AlNbTiV,BCC,AC,None,hardness,EXP,None,298,4315000000.0,None,None,P154,10.1016/j.matlet.2014.11.162
53,AlNbTiV,BCC,A,None,hardness,EXP,None,298,4394000000.0,None,None,P154,10.1016/j.matlet.2014.11.162
54,CuNiCoFeCr,FCC,None,data fetched from a review,hardness,EXP,None,298,1304331000.0000002,None,None,T1,10.1016/j.intermet.2014.10.010
55,CuNiCoFeCrAl1.3,FCC,None,data fetched from a review,hardness,EXP,None,298,1814295000.0,None,None,T1,10.1016/j.intermet.2014.10.010
56,CuNiCoFeCrAl1.5,FCC,None,data fetched from a review,hardness,EXP,None,298,2059470000.0000002,None,None,T1,10.1016/j.intermet.2014.10.010
57,CuNiCoFeCrAl2.8,BCC,None,data fetched from a review,hardness,EXP,None,298,6423585000.0,None,None,T1,10.1016/j.intermet.2014.10.010
58,CuNiCoFeCrAl3.0,BCC,None,data fetched from a review,hardness,EXP,None,298,6227445000.000001,None,None,T1,10.1016/j.intermet.2014.10.010
59,CuNiCoFeCrAl0.5 V0.2,FCC,None,data fetched from a review,hardness,EXP,None,298,1981014000.0000002,None,None,T1,10.1016/j.intermet.2014.10.010
60,CuNiFeCrMo,FCC,None,data fetched from a review,hardness,EXP,None,298,2579241000.0,None,None,T1,10.1016/j.intermet.2014.10.010
61,CuNi2 FeCrAl0.2,FCC,None,data fetched from a review,hardness,EXP,None,298,1569120000.0,None,None,T1,10.1016/j.intermet.2014.10.010
62,CuNi2 FeCrAl0.4,FCC,None,data fetched from a review,hardness,EXP,None,298,1686804000.0,None,None,T1,10.1016/j.intermet.2014.10.010
63,CuNi2 FeCrAl0.5,FCC,None,data fetched from a review,hardness,EXP,None,298,1961400000.0,None,None,T1,10.1016/j.intermet.2014.10.010
64,CuNi2 FeCrAl0.7,FCC,None,data fetched from a review,hardness,EXP,None,298,2353680000.0000005,None,None,T1,10.1016/j.intermet.2014.10.010
65,CuNi2 FeCrAl1.6,BCC,None,data fetched from a review,hardness,EXP,None,298,5462499000.0,None,None,T1,10.1016/j.intermet.2014.10.010
66,CuNi2 FeCrAl1.8,BCC,None,data fetched from a review,hardness,EXP,None,298,5393850000.0,None,None,T1,10.1016/j.intermet.2014.10.010
67,CuNi2 FeCrAl2.0,BCC,None,data fetched from a review,hardness,EXP,None,298,5589990000.0,None,None,T1,10.1016/j.intermet.2014.10.010
68,CuNi2 FeCrAl2.2,BCC,None,data fetched from a review,hardness,EXP,None,298,5688060000.0,None,None,T1,10.1016/j.intermet.2014.10.010
69,CuNi2 FeCrAl2.5,BCC,None,data fetched from a review,hardness,EXP,None,298,5884200000.0,None,None,T1,10.1016/j.intermet.2014.10.010
70,Cu0.5 NiCoFeCr,FCC,None,data fetched from a review,hardness,EXP,None,298,1706418000.0000002,None,None,T1,10.1016/j.intermet.2014.10.010
71,Cu0.5 NiFeCrAlCo1.0,BCC,None,data fetched from a review,hardness,EXP,None,298,4491606000.0,None,None,T1,10.1016/j.intermet.2014.10.010
72,Cu0.5 CoFeCrAlNi3.0,FCC,None,data fetched from a review,hardness,EXP,None,298,4864272000.0,None,None,T1,10.1016/j.intermet.2014.10.010
73,Cu0.25 NiCoFeCrAl,BCC,None,data fetched from a review,hardness,EXP,None,298,1216068000.0,None,None,T1,10.1016/j.intermet.2014.10.010
74,NiCoFeCr1.15,FCC,None,data fetched from a review,hardness,EXP,None,298,1137612000.0,None,None,T1,10.1016/j.intermet.2014.10.010
75,NiCoFeCr,FCC,None,data fetched from a review,hardness,EXP,None,298,2059470000.0000002,None,None,T1,10.1016/j.intermet.2014.10.010
76,NiCoFeCrMo0.1 Al0.3,FCC,None,data fetched from a review,hardness,EXP,None,298,3432450000.0000005,None,None,T1,10.1016/j.intermet.2014.10.010
77,NiCoFeCrTi0.1 Al0.3,FCC,None,data fetched from a review,hardness,EXP,None,298,1078770000.0,None,None,T1,10.1016/j.intermet.2014.10.010
78,NiCoFeCrAl0.375,FCC,None,data fetched from a review,hardness,EXP,None,298,1284717000.0,None,None,T1,10.1016/j.intermet.2014.10.010
79,NiCoFeCrAl1.25,BCC,None,data fetched from a review,hardness,EXP,None,298,4776009000.0,None,None,T1,10.1016/j.intermet.2014.10.010
80,NiCoFeCrAl1.5,BCC,None,data fetched from a review,hardness,EXP,None,298,4820140500.0,None,None,T1,10.1016/j.intermet.2014.10.010
81,NiCoFeCrAl2.0,BCC,None,data fetched from a review,hardness,EXP,None,298,5133964500.0,None,None,T1,10.1016/j.intermet.2014.10.010
82,NiCoFeCrAl2.5,BCC,None,data fetched from a review,hardness,EXP,None,298,5771419500.0,None,None,T1,10.1016/j.intermet.2014.10.010
83,NiCoFeCrAl3.0,BCC,None,data fetched from a review,hardness,EXP,None,298,6109761000.0,None,None,T1,10.1016/j.intermet.2014.10.010
84,NiCoFeMnCr,FCC,None,data fetched from a review,hardness,EXP,None,298,2893065000.0,None,None,T1,10.1016/j.intermet.2014.10.010
85,WMoTaNb,BCC,None,data fetched from a review,hardness,EXP,None,298,4369018500.0,None,None,T1,10.1016/j.intermet.2014.10.010
86,WMoTaNbV,BCC,None,data fetched from a review,hardness,EXP,None,298,5148675000.0,None,None,T1,10.1016/j.intermet.2014.10.010
87,TaNbHfZrTi,BCC,None,data fetched from a review,hardness,EXP,None,298,3752158200.0000005,None,None,T1,10.1016/j.intermet.2014.10.010
88,NbVZrTi,BCC,None,data fetched from a review,hardness,EXP,None,298,3221599500.0000005,None,None,T1,10.1016/j.intermet.2014.10.010
89,NbVHfZrTi,BCC,None,data fetched from a review,hardness,EXP,None,298,3726660000.0000005,None,None,T1,10.1016/j.intermet.2014.10.010
90,Ir88W4Al8,FCC+L12,AAM+H+AT,homogenized at 1900*C for 1h followed by aging at 1300*C for 72h,hardness,EXP,None,298,4938775523.374544,None,None,F11,10.1016/j.intermet.2014.07.021
91,Ir88W4Al8,FCC+L12,AAM+H+AT,homogenized at 1900*C for 1h followed by aging at 1300*C for 72h,hardness,EXP,None,473,4559037054.71666,None,None,F11,10.1016/j.intermet.2014.07.021
92,Ir88W4Al8,FCC+L12,AAM+H+AT,homogenized at 1900*C for 1h followed by aging at 1300*C for 72h,hardness,EXP,None,673,3944188036.7041183,None,None,F11,10.1016/j.intermet.2014.07.021
93,Ir88W4Al8,FCC+L12,AAM+H+AT,homogenized at 1900*C for 1h followed by aging at 1300*C for 72h,hardness,EXP,None,873,3547017757.0093436,None,None,F11,10.1016/j.intermet.2014.07.021
94,Ir88W4Al8,FCC+L12,AAM+H+AT,homogenized at 1900*C for 1h followed by aging at 1300*C for 72h,hardness,EXP,None,1073,3304507783.0900407,None,None,F11,10.1016/j.intermet.2014.07.021
95,Ir88W4Al8,FCC+L12,AAM+H+AT,homogenized at 1900*C for 1h followed by aging at 1300*C for 72h,hardness,EXP,None,1273,3073460751.058822,None,None,F11,10.1016/j.intermet.2014.07.021
96,Ir80W10Al10,FCC+L12,AAM+H+AT,homogenized at 1900*C for 1h followed by aging at 1300*C for 72h,hardness,EXP,None,298,6410977367.131774,None,None,F11,10.1016/j.intermet.2014.07.021
97,Ir80W10Al10,FCC+L12,AAM+H+AT,homogenized at 1900*C for 1h followed by aging at 1300*C for 72h,hardness,EXP,None,373,6083756314.321498,None,None,F11,10.1016/j.intermet.2014.07.021
98,Ir80W10Al10,FCC+L12,AAM+H+AT,homogenized at 1900*C for 1h followed by aging at 1300*C for 72h,hardness,EXP,None,473,5836473711.557995,None,None,F11,10.1016/j.intermet.2014.07.021
99,Ir80W10Al10,FCC+L12,AAM+H+AT,homogenized at 1900*C for 1h followed by aging at 1300*C for 72h,hardness,EXP,None,573,5520456620.776033,None,None,F11,10.1016/j.intermet.2014.07.021
100,Ir80W10Al10,FCC+L12,AAM+H+AT,homogenized at 1900*C for 1h followed by aging at 1300*C for 72h,hardness,EXP,None,673,5336192450.554807,None,None,F11,10.1016/j.intermet.2014.07.021
101,Ir80W10Al10,FCC+L12,AAM+H+AT,homogenized at 1900*C for 1h followed by aging at 1300*C for 72h,hardness,EXP,None,773,5071712351.865637,None,None,F11,10.1016/j.intermet.2014.07.021
102,Ir80W10Al10,FCC+L12,AAM+H+AT,homogenized at 1900*C for 1h followed by aging at 1300*C for 72h,hardness,EXP,None,873,5139503413.252112,None,None,F11,10.1016/j.intermet.2014.07.021
103,Ir80W10Al10,FCC+L12,AAM+H+AT,homogenized at 1900*C for 1h followed by aging at 1300*C for 72h,hardness,EXP,None,973,4915122029.516203,None,None,F11,10.1016/j.intermet.2014.07.021
104,Ir80W10Al10,FCC+L12,AAM+H+AT,homogenized at 1900*C for 1h followed by aging at 1300*C for 72h,hardness,EXP,None,1073,4541845724.978115,None,None,F11,10.1016/j.intermet.2014.07.021
105,Ir80W10Al10,FCC+L12,AAM+H+AT,homogenized at 1900*C for 1h followed by aging at 1300*C for 72h,hardness,EXP,None,1173,4644000947.280258,None,None,F11,10.1016/j.intermet.2014.07.021
106,Ir80W10Al10,FCC+L12,AAM+H+AT,homogenized at 1900*C for 1h followed by aging at 1300*C for 72h,hardness,EXP,None,1273,4310792526.759753,None,None,F11,10.1016/j.intermet.2014.07.021
107,Ir77W10.5Al12.5,FCC+L12,AAM+H+AT,homogenized at 1900*C for 1h followed by aging at 1300*C for 72h,hardness,EXP,None,298,7287426874.440408,None,None,F11,10.1016/j.intermet.2014.07.021
108,Ir77W10.5Al12.5,FCC+L12,AAM+H+AT,homogenized at 1900*C for 1h followed by aging at 1300*C for 72h,hardness,EXP,None,473,6243195415.128312,None,None,F11,10.1016/j.intermet.2014.07.021
109,Ir77W10.5Al12.5,FCC+L12,AAM+H+AT,homogenized at 1900*C for 1h followed by aging at 1300*C for 72h,hardness,EXP,None,673,5828827639.50786,None,None,F11,10.1016/j.intermet.2014.07.021
110,Ir77W10.5Al12.5,FCC+L12,AAM+H+AT,homogenized at 1900*C for 1h followed by aging at 1300*C for 72h,hardness,EXP,None,873,5351453763.7193985,None,None,F11,10.1016/j.intermet.2014.07.021
111,Ir77W10.5Al12.5,FCC+L12,AAM+H+AT,homogenized at 1900*C for 1h followed by aging at 1300*C for 72h,hardness,EXP,None,1073,5091770958.622973,None,None,F11,10.1016/j.intermet.2014.07.021
112,Ir77W10.5Al12.5,FCC+L12,AAM+H+AT,homogenized at 1900*C for 1h followed by aging at 1300*C for 72h,hardness,EXP,None,1273,4648773576.124457,None,None,F11,10.1016/j.intermet.2014.07.021
113,Ti20Zr20Hf20Nb20V20,BCC+?,A,Aneeling at 298,hardness,EXP,None,298,3800000000.0,None,None,T3,10.1016/j.ijrmhm.2014.07.009
114,Ti20Zr20Hf20Nb20V20,BCC,A,Aneeling at 573,hardness,EXP,None,298,3850000000.0,None,None,T3,10.1016/j.ijrmhm.2014.07.009
115,Ti20Zr20Hf20Nb20V20,BCC,A,Aneeling at 773,hardness,EXP,None,298,3820000000.0,None,None,T3,10.1016/j.ijrmhm.2014.07.009
116,Ti20Zr20Hf20Nb20V20,BCC,A,Aneeling at 973,hardness,EXP,None,298,3860000000.0,None,None,T3,10.1016/j.ijrmhm.2014.07.009
117,Ti20Zr20Hf20Nb20V20,BCC+V2Hf,A,Aneeling at 1173,hardness,EXP,None,298,3810000000.0,None,None,T3,10.1016/j.ijrmhm.2014.07.009
118,Ti20Zr20Hf20Nb20Cr20,BCC+Hf2Cr+Nb2Cr,A,Aneeling at 298,hardness,EXP,None,298,4550000000.0,None,None,T3,10.1016/j.ijrmhm.2014.07.009
119,Ti20Zr20Hf20Nb20Cr20,BCC+Hf2Cr+Nb2Cr,A,Aneeling at 573,hardness,EXP,None,298,4570000000.0,None,None,T3,10.1016/j.ijrmhm.2014.07.009
120,Ti20Zr20Hf20Nb20Cr20,BCC+Hf2Cr+Nb2Cr,A,Aneeling at 773,hardness,EXP,None,298,4700000000.0,None,None,T3,10.1016/j.ijrmhm.2014.07.009
121,Ti20Zr20Hf20Nb20Cr20,BCC+Hf2Cr+Nb2Cr,A,Aneeling at 973,hardness,EXP,None,298,4800000000.0,None,None,T3,10.1016/j.ijrmhm.2014.07.009
122,Ti20Zr20Hf20Nb20Cr20,BCC+Hf2Cr+Nb2Cr,A,Aneeling at 1173,hardness,EXP,None,298,4500000000.0,None,None,T3,10.1016/j.ijrmhm.2014.07.009
123,Ti20Zr20Hf20Nb20Ta20,BCC,A,Aneeling at 296,hardness,EXP,None,298,3830000000.0,None,None,T3,10.1016/j.ijrmhm.2014.07.009
124,W20Nb20Mo20Ta20 ,BCC,A,Aneeling at 296,hardness,EXP,None,298,4460000000.0,None,None,T3,10.1016/j.ijrmhm.2014.07.009
125,W20Nb20Mo20Ta20V20,BCC,A,Aneeling at 296,hardness,EXP,None,298,5250000000.0,None,None,T3,10.1016/j.ijrmhm.2014.07.009
126,AlMo0.5NbTa0.5TiZr,BCC+BCC,VAM,None,hardness,EXP,None,298,5800000000.0,None,None,T2,10.1007/s11837-014-1066-0
127,AlNb1.5Ta0.5Ti1.5Zr0.5,BCC,VAM,None,hardness,EXP,None,298,4000000000.0,None,None,T2,10.1007/s11837-014-1066-0
128,Al0.4Hf0.6NbTaTiZr,BCC,VAM,None,hardness,EXP,None,298,4900000000.0,None,None,T2,10.1007/s11837-014-1066-0
129,Al0.3NbTaTi1.4Zr1.3,BCC+BCC,VAM,None,hardness,EXP,None,298,4800000000.0,None,None,T2,10.1007/s11837-014-1066-0
130,Al0.3NbTa0.8Ti1.4V0.2Zr1.3,BCC,VAM,None,hardness,EXP,None,298,4900000000.0,None,None,T2,10.1007/s11837-014-1066-0
131,Al0.5NbTa0.8Ti1.5V0.2Zr,BCC+BCC,VAM,None,hardness,EXP,None,298,5200000000.0,None,None,T2,10.1007/s11837-014-1066-0
132,ZrNbMoHfV,BCC+laves,None,None,hardness,EXP,None,298,5285973000.0,None,None,P769,10.1179/1432891714Z.000000000785
133,W84Cr7Fe9,BCC+mu,BM,None,hardness,EXP,None,298,13500000000.0,None,None,P1,10.1007/s11661-014-2286-1
134,Ti70Si7.5B22.5,BCC+Ti6Si2B+TiB+Ti5Si3,HP,None,hardness,EXP,None,298,8155010850.0,None,None,T2,10.1590/S1516-14392014005000076
135,CrMo0.5NbTa0.5TiZr,BCC+BCC+laves,None,None,hardness,EXP,None,298,5300000000.0,None,None,T3,10.1016/j.actamat.2014.01.029
136,HfNbTaTiZr,BCC,None,None,hardness,EXP,None,298,3800000000.0,None,None,T3,10.1016/j.actamat.2014.01.029
137,Ti45 Ni45 Ti5 C5,TiC+TiNi,None,None,hardness,EXP,None,298,5800000000.0,None,None,T4,10.3103/S106782121401012X
138,Ti40 Ni40 Ti10 C10,TiC+TiNi,None,None,hardness,EXP,None,298,7500000000.0,None,None,T4,10.3103/S106782121401012X
139,Ti35 Ni35 Ti15 C15,TiC+TiNi+Ni3Ti,None,None,hardness,EXP,None,298,10200000000.0,None,None,T4,10.3103/S106782121401012X
140,Ti30 Ni30 Ti20 C20,TiC+TiNi+Ni3Ti,None,None,hardness,EXP,None,298,11700000000.0,None,None,T4,10.3103/S106782121401012X
141,NbTiVZr,BCC,None,None,hardness,EXP,None,298,3290000000.0,None,None,T1,10.1016/j.actamat.2012.11.032
142,NbTiV2Zr,BCC+BCC+BCC,None,None,hardness,EXP,None,298,2990000000.0,None,None,T1,10.1016/j.actamat.2012.11.032
143,CrNbTiZr,BCC+laves,None,None,hardness,EXP,None,298,4099999999.9999995,None,None,T1,10.1016/j.actamat.2012.11.032
144,CrNbTiVZr,BCC+laves,None,None,hardness,EXP,None,298,4720000000.0,None,None,T1,10.1016/j.actamat.2012.11.032
