Repository: PhasesResearchLab/ULTERA-contribute-guest

ULTERA Data Templates Repository: [github.com/PhasesResearchLab/ULTERA-contribute](https://github.com/PhasesResearchLab/ULTERA-contribute)

## This Dataset

- Phases Research Lab / ULTERA Maintainers
- This is a repository for guest contributions for people who would like to just upload a single contribution, without setting up a fork.

## ULTERA Database
This template repository was developed for contributing to the [**ULTERA Database**](https://ultera.org) carried under the 
[**DOE ARPA-E ULTIMATE program**](https://arpa-e.energy.gov/?q=arpa-e-programs/ultimate) that
aims to develop a new generation of materials for turbine blades in gas turbines and related
applications.

File: MarciaAhn_CreepRate_Nov2022_RicardoAdamFix.csv (part 1 of 3)
Name:,Marcia Ahn
Email:,mfa5876@psu.edu
Direct Fetched:,T
Hand Fetched:,T
Comment:,Data by Marcia; small fixes by Adam

id/nickname,Composition,Structure,Processing,Material Comment,Name,Source,Property Parameters,Temperature [K],Value [SI],Uncertainty [SI],Unit [SI],Pointer,DOI
1,Ti45 Al45 Nb10 ,BCC,A,None,creep rate,EXP,stress = 207 MPa,1033.0,6e-09,None,s-1,T1,10.1016/S0921-5093(01)01150-9
2,Ti49 Al47 Nb2 Cr2 ,BCC,A,None,creep rate,EXP,stress = 207 MPa,1033.0,4e-09,None,s-1,T1,10.1016/S0921-5093(01)01150-9
3,Ti49.5 Al48 W2 Si0.5 ,BCC,A,None,creep rate,EXP,stress = 225 MPa,1033.0,4.6e-09,None,s-1,T1,10.1016/S0921-5093(01)01150-9
4,Ti 49 Al47 Nb2 Cr2 ,BCC,A,None,creep rate,EXP,stress = 207 MPa,1033.0,3.4e-09,None,s-1,T1,10.1016/S0921-5093(01)01150-9
5,Cr3.91 Ti4.25 V91.84,BCC,None,None,creep rate,EXP,stress = 370 MPa,923.0,2.2e-08,None,s-1,T1,10.1016/S0022-3115(02)01014-0
6,Cr3.91 Ti4.25 V91.84,BCC,None,None,creep rate,EXP,stress = 350 MPa,923.0,2e-08,None,s-1,T1,10.1016/S0022-3115(02)01014-0
7,Cr3.91 Ti4.25 V91.84,BCC,None,None,creep rate,EXP,stress = 335 MPa,923.0,9.3e-09,None,s-1,T1,10.1016/S0022-3115(02)01014-0
8,Cr3.91 Ti4.25 V91.84,BCC,None,None,creep rate,EXP,stress = 322 MPa,923.0,7e-09,None,s-1,T1,10.1016/S0022-3115(02)01014-0
9,Cr3.91 Ti4.25 V91.84,BCC,None,None,creep rate,EXP,stress = 280 MPa,923.0,4.2e-09,None,s-1,T1,10.1016/S0022-3115(02)01014-0
10,Cr3.91 Ti4.25 V91.84,BCC,None,None,creep rate,EXP,stress = 250 MPa,973.0,1.3e-08,None,s-1,T1,10.1016/S0022-3115(02)01014-0
11,Cr3.91 Ti4.25 V91.84,BCC,None,None,creep rate,EXP,stress = 200 MPa,973.0,6.1e-09,None,s-1,T1,10.1016/S0022-3115(02)01014-0
12,Cr3.91 Ti4.25 V91.84,BCC,None,None,creep rate,EXP,stress = 180 MPa,973.0,5.6e-09,None,s-1,T1,10.1016/S0022-3115(02)01014-0
13,Cr3.91 Ti4.25 V91.84,BCC,None,None,creep rate,EXP,stress = 160 MPa,973.0,4e-09,None,s-1,T1,10.1016/S0022-3115(02)01014-0
14,Cr3.91 Ti4.25 V91.84,BCC,None,None,creep rate,EXP,stress = 260 MPa,998.0,7.2e-08,None,s-1,T1,10.1016/S0022-3115(02)01014-0
15,Cr3.91 Ti4.25 V91.84,BCC,None,None,creep rate,EXP,stress = 230 MPa,998.0,3.3e-08,None,s-1,T1,10.1016/S0022-3115(02)01014-0
16,Cr3.91 Ti4.25 V91.84,BCC,None,None,creep rate,EXP,stress = 200 MPa,998.0,2.2e-08,None,s-1,T1,10.1016/S0022-3115(02)01014-0
17,Cr3.91 Ti4.25 V91.84,BCC,None,None,creep rate,EXP,stress = 180 MPa,998.0,1e-08,None,s-1,T1,10.1016/S0022-3115(02)01014-0
18,Cr3.91 Ti4.25 V91.84,BCC,None,None,creep rate,EXP,stress = 150 MPa,998.0,6.6e-09,None,s-1,T1,10.1016/S0022-3115(02)01014-0
19,Cr3.91 Ti4.25 V91.84,BCC,None,None,creep rate,EXP,stress = 174 MPa,1073.0,1.1e-07,None,s-1,T1,10.1016/S0022-3115(02)01014-0
20,Cr3.91 Ti4.25 V91.84,BCC,None,None,creep rate,EXP,stress = 150 MPa,1073.0,2.3e-08,None,s-1,T1,10.1016/S0022-3115(02)01014-0
21,Cr3.91 Ti4.25 V91.84,BCC,None,None,creep rate,EXP,stress = 130 MPa,1073.0,5.3e-08,None,s-1,T1,10.1016/S0022-3115(02)01014-0
22,Cr3.91 Ti4.25 V91.84,BCC,None,None,creep rate,EXP,stress = 110 MPa,1073.0,2.6e-08,None,s-1,T1,10.1016/S0022-3115(02)01014-0
23,Cr3.91 Ti4.25 V91.84,BCC,None,None,creep rate,EXP,stress = 90 MPa,1073.0,1.2e-08,None,s-1,T1,10.1016/S0022-3115(02)01014-0
24,Cr3.91 Ti4.25 V91.84,BCC,None,None,creep rate,EXP,stress = 75 MPa,1073.0,1.2e-08,None,s-1,T1,10.1016/S0022-3115(02)01014-0
25,Mo80.7 Nb2.7 Si8.9 B7.7 ,BCC,HIP,None,creep rate,EXP,stress = 102 MPa,1588.0,3.78e-05,None,s-1,F12,10.1016/j.msea.2006.08.125 
26,Mo80.7 Nb2.7 Si8.9 B7.7 ,BCC,HIP,None,creep rate,EXP,stress = 106 MPa,1588.0,4.03e-05,None,s-1,F12,10.1016/j.msea.2006.08.125 
27,Mo80.7 Nb2.7 Si8.9 B7.7,BCC,HIP,None,creep rate,EXP,stress = 109 MPa,1588.0,4.3e-05,None,s-1,F12,10.1016/j.msea.2006.08.125
28,Mo80.7 Nb2.7 Si8.9 B7.7,BCC,HIP,None,creep rate,EXP,stress = 112 MPa,1588.0,4.55e-05,None,s-1,F12,10.1016/j.msea.2006.08.125
29,Mo80.7 Nb2.7 Si8.9 B7.7,BCC,HIP,None,creep rate,EXP,stress = 116 MPa,1588.0,4.89e-05,None,s-1,F12,10.1016/j.msea.2006.08.125
30,Mo80.7 Nb2.7 Si8.9 B7.7,BCC,HIP,None,creep rate,EXP,stress = 101 MPa,1473.0,1.85e-06,None,s-1,F12,10.1016/j.msea.2006.08.125
31,Mo80.7 Nb2.7 Si8.9 B7.7,BCC,HIP,None,creep rate,EXP,stress = 104 MPa,1473.0,2.01e-06,None,s-1,F12,10.1016/j.msea.2006.08.125
32,Mo80.7 Nb2.7 Si8.9 B7.7,BCC,HIP,None,creep rate,EXP,stress = 108 MPa,1473.0,2.12e-06,None,s-1,F12,10.1016/j.msea.2006.08.125
33,Mo80.7 Nb2.7 Si8.9 B7.7,BCC,HIP,None,creep rate,EXP,stress = 115 MPa,1473.0,2.39e-06,None,s-1,F12,10.1016/j.msea.2006.08.125
34,Mo80.7 Nb2.7 Si8.9 B7.7,BCC,HIP,None,creep rate,EXP,stress = 117 MPa,1473.0,2.46e-06,None,s-1,F12,10.1016/j.msea.2006.08.125
35,Mo80.7 Nb2.7 Si8.9 B7.7,BCC,HIP,None,creep rate,EXP,stress = 123 MPa,1473.0,2.65e-06,None,s-1,F12,10.1016/j.msea.2006.08.125
36,Mo80.7 Nb2.7 Si8.9 B7.7,BCC,HIP,None,creep rate,EXP,stress = 126 MPa,1473.0,2.85e-06,None,s-1,F12,10.1016/j.msea.2006.08.125
37,Mo80.7 Nb2.7 Si8.9 B7.7,BCC,HIP,None,creep rate,EXP,stress = 137 MPa,1473.0,3.3e-06,None,s-1,F12,10.1016/j.msea.2006.08.125
38,Mo80.7 Nb2.7 Si8.9 B7.7,BCC,HIP,None,creep rate,EXP,stress = 142 MPa,1473.0,3.55e-06,None,s-1,F12,10.1016/j.msea.2006.08.125
39,Mo80.7 Nb2.7 Si8.9 B7.7,BCC,HIP,None,creep rate,EXP,stress = 148 MPa,1473.0,3.75e-06,None,s-1,F12,10.1016/j.msea.2006.08.125
40,Mo80.7 Nb2.7 Si8.9 B7.7,BCC,HIP,None,creep rate,EXP,stress = 152 MPa,1473.0,4.04e-06,None,s-1,F12,10.1016/j.msea.2006.08.125
41,Mo80.7 Nb2.7 Si8.9 B7.7,BCC,HIP,None,creep rate,EXP,stress = 157 MPa,1473.0,4.35e-06,None,s-1,F12,10.1016/j.msea.2006.08.125
42,Mo80.7 Nb2.7 Si8.9 B7.7,BCC,HIP,None,creep rate,EXP,stress = 169 MPa,1473.0,4.85e-06,None,s-1,F12,10.1016/j.msea.2006.08.125
43,Mo80.7 Nb2.7 Si8.9 B7.7,BCC,HIP,None,creep rate,EXP,stress = 174 MPa,1473.0,5.23e-06,None,s-1,F12,10.1016/j.msea.2006.08.125
44,Mo80.7 Nb2.7 Si8.9 B7.7,BCC,HIP,None,creep rate,EXP,stress = 181 MPa,1473.0,5.52e-06,None,s-1,F12,10.1016/j.msea.2006.08.125
45,Mo80.7 Nb2.7 Si8.9 B7.7,BCC,HIP,None,creep rate,EXP,stress = 186 MPa,1473.0,5.94e-06,None,s-1,F12,10.1016/j.msea.2006.08.125
46,Mo80.7 Nb2.7 Si8.9 B7.7,BCC,HIP,None,creep rate,EXP,stress = 191 MPa,1473.0,6.28e-06,None,s-1,F12,10.1016/j.msea.2006.08.125
47,Mo80.7 Nb2.7 Si8.9 B7.7,BCC,HIP,None,creep rate,EXP,stress = 206 MPa,1473.0,7.12e-06,None,s-1,F12,10.1016/j.msea.2006.08.125
48,Mo80.7 Nb2.7 Si8.9 B7.7,BCC,HIP,None,creep rate,EXP,stress = 217 MPa,1473.0,7.69e-06,None,s-1,F12,10.1016/j.msea.2006.08.125
49,Mo80.7 Nb2.7 Si8.9 B7.7,BCC,HIP,None,creep rate,EXP,stress = 226 MPa,1473.0,8.43e-06,None,s-1,F12,10.1016/j.msea.2006.08.125
50,Mo80.7 Nb2.7 Si8.9 B7.7,BCC,HIP,None,creep rate,EXP,stress = 236 MPa,1473.0,9.24e-06,None,s-1,F12,10.1016/j.msea.2006.08.125
51,Mo80.7 Nb2.7 Si8.9 B7.7,BCC,HIP,None,creep rate,EXP,stress = 247 MPa,1473.0,9.94e-06,None,s-1,F12,10.1016/j.msea.2006.08.125
52,Mo80.7 Nb2.7 Si8.9 B7.7,BCC,HIP,None,creep rate,EXP,stress = 256 MPa,1473.0,1.08e-05,None,s-1,F12,10.1016/j.msea.2006.08.125
53,Mo80.7 Nb2.7 Si8.9 B7.7,BCC,HIP,None,creep rate,EXP,stress = 269 MPa,1473.0,1.15e-05,None,s-1,F12,10.1016/j.msea.2006.08.125
54,Mo80.7 Nb2.7 Si8.9 B7.7,BCC,HIP,None,creep rate,EXP,stress = 279 MPa,1473.0,1.24e-05,None,s-1,F12,10.1016/j.msea.2006.08.125
55,Mo80.7 Nb2.7 Si8.9 B7.7,BCC,HIP,None,creep rate,EXP,stress = 156 MPa,1366.0,2.18e-07,None,s-1,F12,10.1016/j.msea.2006.08.125
56,Mo80.7 Nb2.7 Si8.9 B7.7,BCC,HIP,None,creep rate,EXP,stress = 162 MPa,1366.0,2.35e-07,None,s-1,F12,10.1016/j.msea.2006.08.125
57,Mo80.7 Nb2.7 Si8.9 B7.7,BCC,HIP,None,creep rate,EXP,stress = 168 MPa,1366.0,2.53e-07,None,s-1,F12,10.1016/j.msea.2006.08.125
58,Mo80.7 Nb2.7 Si8.9 B7.7,BCC,HIP,None,creep rate,EXP,stress = 175 MPa,1366.0,2.67e-07,None,s-1,F12,10.1016/j.msea.2006.08.125
59,Mo80.7 Nb2.7 Si8.9 B7.7,BCC,HIP,None,creep rate,EXP,stress = 180 MPa,1366.0,2.87e-07,None,s-1,F12,10.1016/j.msea.2006.08.125
60,Mo80.7 Nb2.7 Si8.9 B7.7,BCC,HIP,None,creep rate,EXP,stress = 187 MPa,1366.0,3.09e-07,None,s-1,F12,10.1016/j.msea.2006.08.125
61,Mo80.7 Nb2.7 Si8.9 B7.7,BCC,HIP,None,creep rate,EXP,stress = 194 MPa,1366.0,3.33e-07,None,s-1,F12,10.1016/j.msea.2006.08.125
62,Mo80.7 Nb2.7 Si8.9 B7.7,BCC,HIP,None,creep rate,EXP,stress = 201 MPa,1366.0,3.58e-07,None,s-1,F12,10.1016/j.msea.2006.08.125
63,Mo80.7 Nb2.7 Si8.9 B7.7,BCC,HIP,None,creep rate,EXP,stress = 210 MPa,1366.0,3.92e-07,None,s-1,F12,10.1016/j.msea.2006.08.125
64,Mo80.7 Nb2.7 Si8.9 B7.7,BCC,HIP,None,creep rate,EXP,stress = 219 MPa,1366.0,4.22e-07,None,s-1,F12,10.1016/j.msea.2006.08.125
65,Mo80.7 Nb2.7 Si8.9 B7.7,BCC,HIP,None,creep rate,EXP,stress = 228 MPa,1366.0,4.54e-07,None,s-1,F12,10.1016/j.msea.2006.08.125
66,Mo80.7 Nb2.7 Si8.9 B7.7,BCC,HIP,None,creep rate,EXP,stress = 238 MPa,1366.0,5.07e-07,None,s-1,F12,10.1016/j.msea.2006.08.125
67,Mo80.7 Nb2.7 Si8.9 B7.7,BCC,HIP,None,creep rate,EXP,stress = 248 MPa,1366.0,5.46e-07,None,s-1,F12,10.1016/j.msea.2006.08.125
68,Mo80.7 Nb2.7 Si8.9 B7.7,BCC,HIP,None,creep rate,EXP,stress = 259 MPa,1366.0,5.93e-07,None,s-1,F12,10.1016/j.msea.2006.08.125
69,Mo80.7 Nb2.7 Si8.9 B7.7,BCC,HIP,None,creep rate,EXP,stress = 273 MPa,1366.0,6.56e-07,None,s-1,F12,10.1016/j.msea.2006.08.125
70,Mo80.7 Nb2.7 Si8.9 B7.7,BCC,HIP,None,creep rate,EXP,stress = 283 MPa,1366.0,7.06e-07,None,s-1,F12,10.1016/j.msea.2006.08.125
71,Mo80.7 Nb2.7 Si8.9 B7.7,BCC,HIP,None,creep rate,EXP,stress = 150 MPa,1323.0,5.21e-08,None,s-1,F12,10.1016/j.msea.2006.08.125
72,Mo80.7 Nb2.7 Si8.9 B7.7,BCC,HIP,None,creep rate,EXP,stress = 154 MPa,1323.0,5.61e-08,None,s-1,F12,10.1016/j.msea.2006.08.125
73,Mo80.7 Nb2.7 Si8.9 B7.7,BCC,HIP,None,creep rate,EXP,stress = 160 MPa,1323.0,6.04e-08,None,s-1,F12,10.1016/j.msea.2006.08.125
74,Mo80.7 Nb2.7 Si8.9 B7.7,BCC,HIP,None,creep rate,EXP,stress = 165 MPa,1323.0,6.5e-08,None,s-1,F12,10.1016/j.msea.2006.08.125
75,Mo80.7 Nb2.7 Si8.9 B7.7,BCC,HIP,None,creep rate,EXP,stress = 170 MPa,1323.0,6.99e-08,None,s-1,F12,10.1016/j.msea.2006.08.125
76,Mo80.7 Nb2.7 Si8.9 B7.7,BCC,HIP,None,creep rate,EXP,stress = 178 MPa,1323.0,7.52e-08,None,s-1,F12,10.1016/j.msea.2006.08.125
77,Mo80.7 Nb2.7 Si8.9 B7.7,BCC,HIP,None,creep rate,EXP,stress = 182 MPa,1323.0,8.02e-08,None,s-1,F12,10.1016/j.msea.2006.08.125
78,Mo80.7 Nb2.7 Si8.9 B7.7,BCC,HIP,None,creep rate,EXP,stress = 189 MPa,1323.0,8.71e-08,None,s-1,F12,10.1016/j.msea.2006.08.125
79,Mo80.7 Nb2.7 Si8.9 B7.7,BCC,HIP,None,creep rate,EXP,stress = 196 MPa,1323.0,9.46e-08,None,s-1,F12,10.1016/j.msea.2006.08.125
80,Mo80.7 Nb2.7 Si8.9 B7.7,BCC,HIP,None,creep rate,EXP,stress = 205 MPa,1323.0,1.03e-07,None,s-1,F12,10.1016/j.msea.2006.08.125
81,Mo80.7 Nb2.7 Si8.9 B7.7,BCC,HIP,None,creep rate,EXP,stress = 213 MPa,1323.0,1.14e-07,None,s-1,F12,10.1016/j.msea.2006.08.125
82,Mo80.7 Nb2.7 Si8.9 B7.7,BCC,HIP,None,creep rate,EXP,stress = 221 MPa,1323.0,1.23e-07,None,s-1,F12,10.1016/j.msea.2006.08.125
83,Mo80.7 Nb2.7 Si8.9 B7.7,BCC,HIP,None,creep rate,EXP,stress = 232 MPa,1323.0,1.35e-07,None,s-1,F12,10.1016/j.msea.2006.08.125
84,Mo80.7 Nb2.7 Si8.9 B7.7,BCC,HIP,None,creep rate,EXP,stress = 241 MPa,1323.0,1.48e-07,None,s-1,F12,10.1016/j.msea.2006.08.125
85,Mo80.7 Nb2.7 Si8.9 B7.7,BCC,HIP,None,creep rate,EXP,stress = 251 MPa,1323.0,1.63e-07,None,s-1,F12,10.1016/j.msea.2006.08.125
86,Mo80.7 Nb2.7 Si8.9 B7.7,BCC,HIP,None,creep rate,EXP,stress = 263 MPa,1323.0,1.8e-07,None,s-1,F12,10.1016/j.msea.2006.08.125
87,Mo80.7 Nb2.7 Si8.9 B7.7,BCC,HIP,None,creep rate,EXP,stress = 273 MPa,1323.0,1.95e-07,None,s-1,F12,10.1016/j.msea.2006.08.125
88,Mo80.7 Nb2.7 Si8.9 B7.7,BCC,HIP,None,creep rate,EXP,stress = 285 MPa,1323.0,2.14e-07,None,s-1,F12,10.1016/j.msea.2006.08.125
89,Mo80.7 Nb2.7 Si8.9 B7.7,BCC,HIP,None,creep rate,EXP,stress = 294 MPa,1323.0,2.3e-07,None,s-1,F12,10.1016/j.msea.2006.08.125
90,Mo80.7 Nb2.7 Si8.9 B7.7,BCC,A+HIP,None,creep rate,EXP,stress = 101 MPa,1588.0,2.08e-06,None,s-1,F12,10.1016/j.msea.2006.08.125
91,Mo80.7 Nb2.7 Si8.9 B7.7,BCC,A+HIP,None,creep rate,EXP,stress = 104 MPa,1588.0,2.24e-06,None,s-1,F12,10.1016/j.msea.2006.08.125
92,Mo80.7 Nb2.7 Si8.9 B7.7,BCC,A+HIP,None,creep rate,EXP,stress = 107 MPa,1588.0,2.43e-06,None,s-1,F12,10.1016/j.msea.2006.08.125
93,Mo80.7 Nb2.7 Si8.9 B7.7,BCC,A+HIP,None,creep rate,EXP,stress = 111 MPa,1588.0,2.69e-06,None,s-1,F12,10.1016/j.msea.2006.08.125
94,Mo80.7 Nb2.7 Si8.9 B7.7,BCC,A+HIP,None,creep rate,EXP,stress = 115 MPa,1588.0,2.95e-06,None,s-1,F12,10.1016/j.msea.2006.08.125
95,Mo80.7 Nb2.7 Si8.9 B7.7,BCC,A+HIP,None,creep rate,EXP,stress = 119 MPa,1588.0,3.24e-06,None,s-1,F12,10.1016/j.msea.2006.08.125
96,Mo80.7 Nb2.7 Si8.9 B7.7,BCC,A+HIP,None,creep rate,EXP,stress = 124 MPa,1588.0,3.55e-06,None,s-1,F12,10.1016/j.msea.2006.08.125
97,Mo80.7 Nb2.7 Si8.9 B7.7,BCC,A+HIP,None,creep rate,EXP,stress = 129 MPa,1588.0,3.92e-06,None,s-1,F12,10.1016/j.msea.2006.08.125
98,Mo80.7 Nb2.7 Si8.9 B7.7,BCC,A+HIP,None,creep rate,EXP,stress = 134 MPa,1588.0,4.34e-06,None,s-1,F12,10.1016/j.msea.2006.08.125
99,Mo80.7 Nb2.7 Si8.9 B7.7,BCC,A+HIP,None,creep rate,EXP,stress = 139 MPa,1588.0,4.67e-06,None,s-1,F12,10.1016/j.msea.2006.08.125
100,Mo80.7 Nb2.7 Si8.9 B7.7,BCC,A+HIP,None,creep rate,EXP,stress = 145 MPa,1588.0,5.17e-06,None,s-1,F12,10.1016/j.msea.2006.08.125
101,Mo80.7 Nb2.7 Si8.9 B7.7,BCC,A+HIP,None,creep rate,EXP,stress = 150 MPa,1588.0,5.61e-06,None,s-1,F12,10.1016/j.msea.2006.08.125
102,Mo80.7 Nb2.7 Si8.9 B7.7,BCC,A+HIP,None,creep rate,EXP,stress = 155 MPa,1588.0,6.26e-06,None,s-1,F12,10.1016/j.msea.2006.08.125
103,Mo80.7 Nb2.7 Si8.9 B7.7,BCC,A+HIP,None,creep rate,EXP,stress = 161 MPa,1588.0,6.87e-06,None,s-1,F12,10.1016/j.msea.2006.08.125
104,Mo80.7 Nb2.7 Si8.9 B7.7,BCC,A+HIP,None,creep rate,EXP,stress = 167 MPa,1588.0,7.52e-06,None,s-1,F12,10.1016/j.msea.2006.08.125
105,Mo80.7 Nb2.7 Si8.9 B7.7,BCC,A+HIP,None,creep rate,EXP,stress = 173 MPa,1588.0,8.25e-06,None,s-1,F12,10.1016/j.msea.2006.08.125
106,Mo80.7 Nb2.7 Si8.9 B7.7,BCC,A+HIP,None,creep rate,EXP,stress = 179 MPa,1588.0,9.04e-06,None,s-1,F12,10.1016/j.msea.2006.08.125
107,Mo80.7 Nb2.7 Si8.9 B7.7,BCC,A+HIP,None,creep rate,EXP,stress = 185 MPa,1588.0,9.64e-06,None,s-1,F12,10.1016/j.msea.2006.08.125
108,Mo80.7 Nb2.7 Si8.9 B7.7,BCC,A+HIP,None,creep rate,EXP,stress = 400 MPa,1473.0,4e-07,None,s-1,F12,10.1016/j.msea.2006.08.125
109,Mo80.7 Nb2.7 Si8.9 B7.7,BCC,A+HIP,None,creep rate,EXP,stress = 159 MPa,1473.0,4.3e-07,None,s-1,F12,10.1016/j.msea.2006.08.125
110,Mo80.7 Nb2.7 Si8.9 B7.7,BCC,A+HIP,None,creep rate,EXP,stress = 164 MPa,1473.0,4.63e-07,None,s-1,F12,10.1016/j.msea.2006.08.125
111,Mo80.7 Nb2.7 Si8.9 B7.7,BCC,A+HIP,None,creep rate,EXP,stress = 169 MPa,1473.0,4.98e-07,None,s-1,F12,10.1016/j.msea.2006.08.125
112,Mo80.7 Nb2.7 Si8.9 B7.7,BCC,A+HIP,None,creep rate,EXP,stress = 175 MPa,1473.0,5.46e-07,None,s-1,F12,10.1016/j.msea.2006.08.125
113,Mo80.7 Nb2.7 Si8.9 B7.7,BCC,A+HIP,None,creep rate,EXP,stress = 180 MPa,1473.0,5.87e-07,None,s-1,F12,10.1016/j.msea.2006.08.125
114,Mo80.7 Nb2.7 Si8.9 B7.7,BCC,A+HIP,None,creep rate,EXP,stress = 186 MPa,1473.0,6.38e-07,None,s-1,F12,10.1016/j.msea.2006.08.125
115,Mo80.7 Nb2.7 Si8.9 B7.7,BCC,A+HIP,None,creep rate,EXP,stress = 193 MPa,1473.0,6.93e-07,None,s-1,F12,10.1016/j.msea.2006.08.125
116,Mo80.7 Nb2.7 Si8.9 B7.7,BCC,A+HIP,None,creep rate,EXP,stress = 200 MPa,1473.0,7.59e-07,None,s-1,F12,10.1016/j.msea.2006.08.125
117,Mo80.7 Nb2.7 Si8.9 B7.7,BCC,A+HIP,None,creep rate,EXP,stress = 214 MPa,1473.0,8.96e-07,None,s-1,F12,10.1016/j.msea.2006.08.125
118,Mo80.7 Nb2.7 Si8.9 B7.7,BCC,A+HIP,None,creep rate,EXP,stress = 224 MPa,1473.0,1.02e-06,None,s-1,F12,10.1016/j.msea.2006.08.125
119,Mo80.7 Nb2.7 Si8.9 B7.7,BCC,A+HIP,None,creep rate,EXP,stress = 239 MPa,1473.0,1.18e-06,None,s-1,F12,10.1016/j.msea.2006.08.125
120,Mo80.7 Nb2.7 Si8.9 B7.7,BCC,A+HIP,None,creep rate,EXP,stress = 253 MPa,1473.0,1.37e-06,None,s-1,F12,10.1016/j.msea.2006.08.125
121,Mo80.7 Nb2.7 Si8.9 B7.7,BCC,A+HIP,None,creep rate,EXP,stress = 273 MPa,1473.0,1.64e-06,None,s-1,F12,10.1016/j.msea.2006.08.125
122,Mo80.7 Nb2.7 Si8.9 B7.7,BCC,A+HIP,None,creep rate,EXP,stress = 285 MPa,1473.0,1.83e-06,None,s-1,F12,10.1016/j.msea.2006.08.125
123,Mo80.7 Nb2.7 Si8.9 B7.7,BCC,A+HIP,None,creep rate,EXP,stress = 294 MPa,1473.0,1.97e-06,None,s-1,F12,10.1016/j.msea.2006.08.125
124,Mo80.7 Nb2.7 Si8.9 B7.7,BCC,A+HIP,None,creep rate,EXP,stress = 201 MPa,1366.0,4.11e-08,None,s-1,F12,10.1016/j.msea.2006.08.125
125,Mo80.7 Nb2.7 Si8.9 B7.7,BCC,A+HIP,None,creep rate,EXP,stress = 217 MPa,1366.0,5.03e-08,None,s-1,F12,10.1016/j.msea.2006.08.125
126,Mo80.7 Nb2.7 Si8.9 B7.7,BCC,A+HIP,None,creep rate,EXP,stress = 224 MPa,1366.0,5.46e-08,None,s-1,F12,10.1016/j.msea.2006.08.125
127,Mo80.7 Nb2.7 Si8.9 B7.7,BCC,A+HIP,None,creep rate,EXP,stress = 231 MPa,1366.0,5.93e-08,None,s-1,F12,10.1016/j.msea.2006.08.125
128,Mo80.7 Nb2.7 Si8.9 B7.7,BCC,A+HIP,None,creep rate,EXP,stress = 239 MPa,1366.0,6.5e-08,None,s-1,F12,10.1016/j.msea.2006.08.125
129,Mo80.7 Nb2.7 Si8.9 B7.7,BCC,A+HIP,None,creep rate,EXP,stress = 256 MPa,1366.0,7.81e-08,None,s-1,F12,10.1016/j.msea.2006.08.125
130,Mo80.7 Nb2.7 Si8.9 B7.7,BCC,A+HIP,None,creep rate,EXP,stress = 266 MPa,1366.0,8.56e-08,None,s-1,F12,10.1016/j.msea.2006.08.125
131,Mo80.7 Nb2.7 Si8.9 B7.7,BCC,A+HIP,None,creep rate,EXP,stress = 274 MPa,1366.0,9.21e-08,None,s-1,F12,10.1016/j.msea.2006.08.125
132,Mo80.7 Nb2.7 Si8.9 B7.7,BCC,A+HIP,None,creep rate,EXP,stress = 285 MPa,1366.0,1.01e-07,None,s-1,F12,10.1016/j.msea.2006.08.125
133,Mo80.7 Nb2.7 Si8.9 B7.7,BCC,A+HIP,None,creep rate,EXP,stress = 294 MPa,1366.0,1.11e-07,None,s-1,F12,10.1016/j.msea.2006.08.125
134,Mo80.7 Nb2.7 Si8.9 B7.7,BCC,A+HIP,None,creep rate,EXP,stress = 312 MPa,1366.0,1.29e-07,None,s-1,F12,10.1016/j.msea.2006.08.125
135,Mo80.7 Nb2.7 Si8.9 B7.7,BCC,A+HIP,None,creep rate,EXP,stress = 321 MPa,1366.0,1.4e-07,None,s-1,F12,10.1016/j.msea.2006.08.125
136,Mo80.7 Nb2.7 Si8.9 B7.7,BCC,A+HIP,None,creep rate,EXP,stress = 334 MPa,1366.0,1.54e-07,None,s-1,F12,10.1016/j.msea.2006.08.125
137,Mo80.7 Nb2.7 Si8.9 B7.7,BCC,A+HIP,None,creep rate,EXP,stress = 347 MPa,1366.0,1.7e-07,None,s-1,F12,10.1016/j.msea.2006.08.125
138,Mo80.7 Nb2.7 Si8.9 B7.7,BCC,A+HIP,None,creep rate,EXP,stress = 360 MPa,1366.0,1.88e-07,None,s-1,F12,10.1016/j.msea.2006.08.125
139,Mo80.7 Nb2.7 Si8.9 B7.7,BCC,A+HIP,None,creep rate,EXP,stress = 395 MPa,1366.0,2.22e-07,None,s-1,F12,10.1016/j.msea.2006.08.125
140,Mo80.7 Nb2.7 Si8.9 B7.7,BCC,A+HIP,None,creep rate,EXP,stress = 204 MPa,1366.0,2.39e-07,None,s-1,F12,10.1016/j.msea.2006.08.125
141,Mo80.7 Nb2.7 Si8.9 B7.7,BCC,A+HIP,None,creep rate,EXP,stress = 220 MPa,1323.0,1.12e-08,None,s-1,F12,10.1016/j.msea.2006.08.125
142,Mo80.7 Nb2.7 Si8.9 B7.7,BCC,A+HIP,None,creep rate,EXP,stress = 241 MPa,1323.0,1.33e-08,None,s-1,F12,10.1016/j.msea.2006.08.125
143,Mo80.7 Nb2.7 Si8.9 B7.7,BCC,A+HIP,None,creep rate,EXP,stress = 266 MPa,1323.0,1.59e-08,None,s-1,F12,10.1016/j.msea.2006.08.125
144,Mo80.7 Nb2.7 Si8.9 B7.7,BCC,A+HIP,None,creep rate,EXP,stress = 296 MPa,1323.0,1.93e-08,None,s-1,F12,10.1016/j.msea.2006.08.125
145,Mo80.7 Nb2.7 Si8.9 B7.7,BCC,A+HIP,None,creep rate,EXP,stress = 328 MPa,1323.0,2.45e-08,None,s-1,F12,10.1016/j.msea.2006.08.125
146,Mo80.7 Nb2.7 Si8.9 B7.7,BCC,A+HIP,None,creep rate,EXP,stress = 361 MPa,1323.0,2.99e-08,None,s-1,F12,10.1016/j.msea.2006.08.125
147,Mo80.7 Nb2.7 Si8.9 B7.7,BCC,A+HIP,None,creep rate,EXP,stress = 387 MPa,1323.0,3.67e-08,None,s-1,F12,10.1016/j.msea.2006.08.125
148,Mo80.7 Nb2.7 Si8.9 B7.7,BCC,A+HIP,None,creep rate,EXP,stress = 150 MPa,1323.0,4.2e-08,None,s-1,F12,10.1016/j.msea.2006.08.125
149,Mo80.7 Nb2.7 Si8.9 B7.7,BCC,HIP,None,creep rate,EXP,stress = 150 MPa,1584.77,6.9e-05,None,s-1,F12,10.1016/j.msea.2006.08.125
150,Mo80.7 Nb2.7 Si8.9 B7.7,BCC,HIP,None,creep rate,EXP,stress = 150 MPa,1574.8,5.49e-05,None,s-1,F12,10.1016/j.msea.2006.08.125
151,Mo80.7 Nb2.7 Si8.9 B7.7,BCC,HIP,None,creep rate,EXP,stress = 150 MPa,1567.4,4.56e-05,None,s-1,F12,10.1016/j.msea.2006.08.125
152,Mo80.7 Nb2.7 Si8.9 B7.7,BCC,HIP,None,creep rate,EXP,stress = 150 MPa,1560.06,3.68e-05,None,s-1,F12,10.1016/j.msea.2006.08.125
153,Mo80.7 Nb2.7 Si8.9 B7.7,BCC,HIP,None,creep rate,EXP,stress = 150 MPa,1550.39,2.85e-05,None,s-1,F12,10.1016/j.msea.2006.08.125
154,Mo80.7 Nb2.7 Si8.9 B7.7,BCC,HIP,None,creep rate,EXP,stress = 150 MPa,1540.83,2.26e-05,None,s-1,F12,10.1016/j.msea.2006.08.125
155,Mo80.7 Nb2.7 Si8.9 B7.7,BCC,HIP,None,creep rate,EXP,stress = 150 MPa,1529.05,1.7e-05,None,s-1,F12,10.1016/j.msea.2006.08.125
156,Mo80.7 Nb2.7 Si8.9 B7.7,BCC,HIP,None,creep rate,EXP,stress = 150 MPa,1519.76,1.28e-05,None,s-1,F12,10.1016/j.msea.2006.08.125
157,Mo80.7 Nb2.7 Si8.9 B7.7,BCC,HIP,None,creep rate,EXP,stress = 150 MPa,1508.3,9.34e-06,None,s-1,F12,10.1016/j.msea.2006.08.125
158,Mo80.7 Nb2.7 Si8.9 B7.7,BCC,HIP,None,creep rate,EXP,stress = 150 MPa,1494.77,6.82e-06,None,s-1,F12,10.1016/j.msea.2006.08.125
159,Mo80.7 Nb2.7 Si8.9 B7.7,BCC,HIP,None,creep rate,EXP,stress = 150 MPa,1485.88,5.27e-06,None,s-1,F12,10.1016/j.msea.2006.08.125
160,Mo80.7 Nb2.7 Si8.9 B7.7,BCC,HIP,None,creep rate,EXP,stress = 150 MPa,1459.85,2.66e-06,None,s-1,F12,10.1016/j.msea.2006.08.125
161,Mo80.7 Nb2.7 Si8.9 B7.7,BCC,HIP,None,creep rate,EXP,stress = 150 MPa,1451.38,2.05e-06,None,s-1,F12,10.1016/j.msea.2006.08.125
162,Mo80.7 Nb2.7 Si8.9 B7.7,BCC,HIP,None,creep rate,EXP,stress = 150 MPa,1440.92,1.59e-06,None,s-1,F12,10.1016/j.msea.2006.08.125
163,Mo80.7 Nb2.7 Si8.9 B7.7,BCC,HIP,None,creep rate,EXP,stress = 150 MPa,1430.62,1.19e-06,None,s-1,F12,10.1016/j.msea.2006.08.125
164,Mo80.7 Nb2.7 Si8.9 B7.7,BCC,HIP,None,creep rate,EXP,stress = 150 MPa,1420.45,8.97e-07,None,s-1,F12,10.1016/j.msea.2006.08.125
165,Mo80.7 Nb2.7 Si8.9 B7.7,BCC,HIP,None,creep rate,EXP,stress = 150 MPa,1410.44,6.74e-07,None,s-1,F12,10.1016/j.msea.2006.08.125
166,Mo80.7 Nb2.7 Si8.9 B7.7,BCC,HIP,None,creep rate,EXP,stress = 150 MPa,1400.56,5.07e-07,None,s-1,F12,10.1016/j.msea.2006.08.125
167,Mo80.7 Nb2.7 Si8.9 B7.7,BCC,HIP,None,creep rate,EXP,stress = 150 MPa,1392.76,3.92e-07,None,s-1,F12,10.1016/j.msea.2006.08.125
168,Mo80.7 Nb2.7 Si8.9 B7.7,BCC,HIP,None,creep rate,EXP,stress = 150 MPa,1383.13,3.03e-07,None,s-1,F12,10.1016/j.msea.2006.08.125
169,Mo80.7 Nb2.7 Si8.9 B7.7,BCC,HIP,None,creep rate,EXP,stress = 150 MPa,1375.52,2.41e-07,None,s-1,F12,10.1016/j.msea.2006.08.125
170,Mo80.7 Nb2.7 Si8.9 B7.7,BCC,HIP,None,creep rate,EXP,stress = 150 MPa,1360.54,1.53e-07,None,s-1,F12,10.1016/j.msea.2006.08.125
171,Mo80.7 Nb2.7 Si8.9 B7.7,BCC,HIP,None,creep rate,EXP,stress = 150 MPa,1351.35,1.21e-07,None,s-1,F12,10.1016/j.msea.2006.08.125
172,Mo80.7 Nb2.7 Si8.9 B7.7,BCC,HIP,None,creep rate,EXP,stress = 150 MPa,1344.09,9.94e-08,None,s-1,F12,10.1016/j.msea.2006.08.125
173,Mo80.7 Nb2.7 Si8.9 B7.7,BCC,HIP,None,creep rate,EXP,stress = 150 MPa,1335.11,7.69e-08,None,s-1,F12,10.1016/j.msea.2006.08.125
174,Mo80.7 Nb2.7 Si8.9 B7.7,BCC,A+HIP,None,creep rate,EXP,stress = 150 MPa,1587.3,4.84e-06,None,s-1,F12,10.1016/j.msea.2006.08.125
175,Mo80.7 Nb2.7 Si8.9 B7.7,BCC,A+HIP,None,creep rate,EXP,stress = 150 MPa,1577.29,3.96e-06,None,s-1,F12,10.1016/j.msea.2006.08.125
176,Mo80.7 Nb2.7 Si8.9 B7.7,BCC,A+HIP,None,creep rate,EXP,stress = 150 MPa,1567.4,3.24e-06,None,s-1,F12,10.1016/j.msea.2006.08.125
177,Mo80.7 Nb2.7 Si8.9 B7.7,BCC,A+HIP,None,creep rate,EXP,stress = 150 MPa,1557.63,2.58e-06,None,s-1,F12,10.1016/j.msea.2006.08.125
178,Mo80.7 Nb2.7 Si8.9 B7.7,BCC,A+HIP,None,creep rate,EXP,stress = 150 MPa,1547.99,2.05e-06,None,s-1,F12,10.1016/j.msea.2006.08.125
179,Mo80.7 Nb2.7 Si8.9 B7.7,BCC,A+HIP,None,creep rate,EXP,stress = 150 MPa,1538.46,1.59e-06,None,s-1,F12,10.1016/j.msea.2006.08.125
180,Mo80.7 Nb2.7 Si8.9 B7.7,BCC,A+HIP,None,creep rate,EXP,stress = 150 MPa,1529.05,1.26e-06,None,s-1,F12,10.1016/j.msea.2006.08.125
181,Mo80.7 Nb2.7 Si8.9 B7.7,BCC,A+HIP,None,creep rate,EXP,stress = 150 MPa,1519.76,1.01e-06,None,s-1,F12,10.1016/j.msea.2006.08.125
182,Mo80.7 Nb2.7 Si8.9 B7.7,BCC,A+HIP,None,creep rate,EXP,stress = 150 MPa,1508.3,8e-07,None,s-1,F12,10.1016/j.msea.2006.08.125
183,Mo80.7 Nb2.7 Si8.9 B7.7,BCC,A+HIP,None,creep rate,EXP,stress = 150 MPa,1501.5,6.37e-07,None,s-1,F12,10.1016/j.msea.2006.08.125
184,Mo80.7 Nb2.7 Si8.9 B7.7,BCC,A+HIP,None,creep rate,EXP,stress = 150 MPa,1492.54,5.07e-07,None,s-1,F12,10.1016/j.msea.2006.08.125
185,Mo80.7 Nb2.7 Si8.9 B7.7,BCC,A+HIP,None,creep rate,EXP,stress = 150 MPa,1483.68,4.15e-07,None,s-1,F12,10.1016/j.msea.2006.08.125
186,Mo80.7 Nb2.7 Si8.9 B7.7,BCC,A+HIP,None,creep rate,EXP,stress = 150 MPa,1474.97,3.4e-07,None,s-1,F12,10.1016/j.msea.2006.08.125
187,Mo80.7 Nb2.7 Si8.9 B7.7,BCC,A+HIP,None,creep rate,EXP,stress = 150 MPa,1466.28,2.78e-07,None,s-1,F12,10.1016/j.msea.2006.08.125
188,Mo80.7 Nb2.7 Si8.9 B7.7,BCC,A+HIP,None,creep rate,EXP,stress = 150 MPa,1457.73,2.21e-07,None,s-1,F12,10.1016/j.msea.2006.08.125
189,Mo80.7 Nb2.7 Si8.9 B7.7,BCC,A+HIP,None,creep rate,EXP,stress = 150 MPa,1451.38,1.76e-07,None,s-1,F12,10.1016/j.msea.2006.08.125
190,Mo80.7 Nb2.7 Si8.9 B7.7,BCC,A+HIP,None,creep rate,EXP,stress = 150 MPa,1433.0,1.48e-07,None,s-1,F12,10.1016/j.msea.2006.08.125
191,Mo80.7 Nb2.7 Si8.9 B7.7,BCC,A+HIP,None,creep rate,EXP,stress = 150 MPa,1426.53,9.94e-08,None,s-1,F12,10.1016/j.msea.2006.08.125
192,Mo80.7 Nb2.7 Si8.9 B7.7,BCC,A+HIP,None,creep rate,EXP,stress = 150 MPa,1418.44,7.91e-08,None,s-1,F12,10.1016/j.msea.2006.08.125
193,Mo80.7 Nb2.7 Si8.9 B7.7,BCC,A+HIP,None,creep rate,EXP,stress = 150 MPa,1410.44,6.48e-08,None,s-1,F12,10.1016/j.msea.2006.08.125
194,Mo80.7 Nb2.7 Si8.9 B7.7,BCC,A+HIP,None,creep rate,EXP,stress = 150 MPa,1402.52,5.15e-08,None,s-1,F12,10.1016/j.msea.2006.08.125
195,Mo80.7 Nb2.7 Si8.9 B7.7,BCC,A+HIP,None,creep rate,EXP,stress = 150 MPa,1394.7,4.22e-08,None,s-1,F12,10.1016/j.msea.2006.08.125
196,Mo80.7 Nb2.7 Si8.9 B7.7,BCC,A+HIP,None,creep rate,EXP,stress = 150 MPa,1386.96,3.56e-08,None,s-1,F12,10.1016/j.msea.2006.08.125
197,Mo80.7 Nb2.7 Si8.9 B7.7,BCC,A+HIP,None,creep rate,EXP,stress = 150 MPa,1377.41,2.67e-08,None,s-1,F12,10.1016/j.msea.2006.08.125
198,Mo80.7 Nb2.7 Si8.9 B7.7,BCC,A+HIP,None,creep rate,EXP,stress = 150 MPa,1369.86,2.13e-08,None,s-1,F12,10.1016/j.msea.2006.08.125
199,Mo80.7 Nb2.7 Si8.9 B7.7,BCC,A+HIP,None,creep rate,EXP,stress = 150 MPa,1360.54,1.69e-08,None,s-1,F12,10.1016/j.msea.2006.08.125
200,Mo80.7 Nb2.7 Si8.9 B7.7,BCC,A+HIP,None,creep rate,EXP,stress = 150 MPa,1351.35,1.35e-08,None,s-1,F12,10.1016/j.msea.2006.08.125
201,Mo80.7 Nb2.7 Si8.9 B7.7,BCC,A+HIP,None,creep rate,EXP,stress = 150 MPa,1344.09,1.1e-08,None,s-1,F12,10.1016/j.msea.2006.08.125
202,Mo80.7 Nb2.7 Si8.9 B7.7,BCC,A+HIP,None,creep rate,EXP,stress = 150 MPa,1336.89,9e-09,None,s-1,F12,10.1016/j.msea.2006.08.125
203,Mo80.7 Nb2.7 Si8.9 B7.7,BCC,A+HIP,None,creep rate,EXP,stress = 150 MPa,1329.79,7.2e-09,None,s-1,F12,10.1016/j.msea.2006.08.125
204,Mo80.7 Nb2.7 Si8.9 B7.7,BCC,A+HIP,None,creep rate,EXP,stress = 150 MPa,1322.75,6.1e-09,None,s-1,F12,10.1016/j.msea.2006.08.125
205,Cr3.91 Ti4.25 V91.84,BCC,None,None,creep rate,EXP,stress = 279.6 MPa,923.0,4.2e-09,None,s-1,F2,10.1016/S0022-3115(02)01014-0
206,Cr3.91 Ti4.25 V91.84,BCC,None,None,creep rate,EXP,stress = 320.1 MPa,923.0,6.9e-09,None,s-1,F2,10.1016/S0022-3115(02)01014-0
207,Cr3.91 Ti4.25 V91.84,BCC,None,None,creep rate,EXP,stress = 335.5 MPa,923.0,9.2e-09,None,s-1,F2,10.1016/S0022-3115(02)01014-0
208,Cr3.91 Ti4.25 V91.84,BCC,None,None,creep rate,EXP,stress = 349.7 MPa,923.0,2.05e-08,None,s-1,F2,10.1016/S0022-3115(02)01014-0
209,Cr3.91 Ti4.25 V91.84,BCC,None,None,creep rate,EXP,stress = 372.3 MPa,923.0,2.28e-08,None,s-1,F2,10.1016/S0022-3115(02)01014-0
210,Cr3.91 Ti4.25 V91.84,BCC,None,None,creep rate,EXP,stress = 159.5 MPa,973.0,4e-09,None,s-1,F2,10.1016/S0022-3115(02)01014-0
211,Cr3.91 Ti4.25 V91.84,BCC,None,None,creep rate,EXP,stress = 178.8 MPa,973.0,5.8e-09,None,s-1,F2,10.1016/S0022-3115(02)01014-0
212,Cr3.91 Ti4.25 V91.84,BCC,None,None,creep rate,EXP,stress = 199.4 MPa,973.0,6.2e-09,None,s-1,F2,10.1016/S0022-3115(02)01014-0
213,Cr3.91 Ti4.25 V91.84,BCC,None,None,creep rate,EXP,stress = 249.4 MPa,973.0,1.31e-08,None,s-1,F2,10.1016/S0022-3115(02)01014-0
214,Cr3.91 Ti4.25 V91.84,BCC,None,None,creep rate,EXP,stress = 149 MPa,998.0,6.7e-09,None,s-1,F2,10.1016/S0022-3115(02)01014-0
215,Cr3.91 Ti4.25 V91.84,BCC,None,None,creep rate,EXP,stress = 177 MPa,998.0,1.03e-08,None,s-1,F2,10.1016/S0022-3115(02)01014-0
216,Cr3.91 Ti4.25 V91.84,BCC,None,None,creep rate,EXP,stress = 197.4 MPa,998.0,2.29e-08,None,s-1,F2,10.1016/S0022-3115(02)01014-0
217,Cr3.91 Ti4.25 V91.84,BCC,None,None,creep rate,EXP,stress = 228.3 MPa,998.0,3.34e-08,None,s-1,F2,10.1016/S0022-3115(02)01014-0
218,Cr3.91 Ti4.25 V91.84,BCC,None,None,creep rate,EXP,stress = 256.7 MPa,998.0,7.39e-08,None,s-1,F2,10.1016/S0022-3115(02)01014-0
219,Cr3.91 Ti4.25 V91.84,BCC,None,None,creep rate,EXP,stress = 89.09 MPa,1073.0,1.22e-08,None,s-1,F2,10.1016/S0022-3115(02)01014-0
220,Cr3.91 Ti4.25 V91.84,BCC,None,None,creep rate,EXP,stress = 149.7 MPa,1073.0,2.32e-08,None,s-1,F2,10.1016/S0022-3115(02)01014-0
221,Cr3.91 Ti4.25 V91.84,BCC,None,None,creep rate,EXP,stress = 109.5 MPa,1073.0,2.7e-08,None,s-1,F2,10.1016/S0022-3115(02)01014-0
222,Cr3.91 Ti4.25 V91.84,BCC,None,None,creep rate,EXP,stress = 129.1 MPa,1073.0,5.48e-08,None,s-1,F2,10.1016/S0022-3115(02)01014-0
223,Cr3.91 Ti4.25 V91.84,BCC,None,None,creep rate,EXP,stress = 175.2 MPa,1073.0,1.139e-07,None,s-1,F2,10.1016/S0022-3115(02)01014-0
224,Al0.15 Co0.2125  Cr0.2125 Fe0.2125 Ni0.2125,FCC,None,None,creep rate,EXP,stress = 90.43 MPa,923.0,3.78e-08,None,s-1,F2,10.1016/j.matlet.2015.11.016
225,Al0.15 Co0.2125  Cr0.2125 Fe0.2125 Ni0.2125,FCC,None,None,creep rate,EXP,stress = 94.1 MPa,923.0,3.97e-08,None,s-1,F2,10.1016/j.matlet.2015.11.016
226,Al0.15 Co0.2125  Cr0.2125 Fe0.2125 Ni0.2125,FCC,None,None,creep rate,EXP,stress = 98.21 MPa,923.0,4.8e-08,None,s-1,F2,10.1016/j.matlet.2015.11.016
227,Al0.15 Co0.2125  Cr0.2125 Fe0.2125 Ni0.2125,FCC,None,None,creep rate,EXP,stress = 102.5 MPa,923.0,4.51e-08,None,s-1,F2,10.1016/j.matlet.2015.11.016
228,Al0.15 Co0.2125  Cr0.2125 Fe0.2125 Ni0.2125,FCC,None,None,creep rate,EXP,stress = 104.6 MPa,923.0,5.37e-08,None,s-1,F2,10.1016/j.matlet.2015.11.016
229,Al0.15 Co0.2125  Cr0.2125 Fe0.2125 Ni0.2125,FCC,None,None,creep rate,EXP,stress = 108.7 MPa,923.0,7.39e-08,None,s-1,F2,10.1016/j.matlet.2015.11.016
230,Al0.15 Co0.2125  Cr0.2125 Fe0.2125 Ni0.2125,FCC,None,None,creep rate,EXP,stress = 111.3 MPa,923.0,7.27e-08,None,s-1,F2,10.1016/j.matlet.2015.11.016
231,Al0.15 Co0.2125  Cr0.2125 Fe0.2125 Ni0.2125,FCC,None,None,creep rate,EXP,stress = 114.2 MPa,923.0,8.26e-08,None,s-1,F2,10.1016/j.matlet.2015.11.016
232,Al0.15 Co0.2125  Cr0.2125 Fe0.2125 Ni0.2125,FCC,None,None,creep rate,EXP,stress = 118.7 MPa,923.0,7.94e-08,None,s-1,F2,10.1016/j.matlet.2015.11.016
233,Al0.15 Co0.2125  Cr0.2125 Fe0.2125 Ni0.2125,FCC,None,None,creep rate,EXP,stress = 119.2 MPa,923.0,1.032e-07,None,s-1,F2,10.1016/j.matlet.2015.11.016
234,Al0.15 Co0.2125  Cr0.2125 Fe0.2125 Ni0.2125,FCC,None,None,creep rate,EXP,stress = 123 MPa,923.0,1.192e-07,None,s-1,F2,10.1016/j.matlet.2015.11.016
235,Al0.15 Co0.2125  Cr0.2125 Fe0.2125 Ni0.2125,FCC,None,None,creep rate,EXP,stress = 124.8 MPa,923.0,1.066e-07,None,s-1,F2,10.1016/j.matlet.2015.11.016
236,Al0.15 Co0.2125  Cr0.2125 Fe0.2125 Ni0.2125,FCC,None,None,creep rate,EXP,stress = 127.6 MPa,923.0,1.041e-07,None,s-1,F2,10.1016/j.matlet.2015.11.016
237,Al0.15 Co0.2125  Cr0.2125 Fe0.2125 Ni0.2125,FCC,None,None,creep rate,EXP,stress = 129.1 MPa,923.0,1.173e-07,None,s-1,F2,10.1016/j.matlet.2015.11.016
238,Al0.15 Co0.2125  Cr0.2125 Fe0.2125 Ni0.2125,FCC,None,None,creep rate,EXP,stress = 130.2 MPa,923.0,1.613e-07,None,s-1,F2,10.1016/j.matlet.2015.11.016
239,Al0.15 Co0.2125  Cr0.2125 Fe0.2125 Ni0.2125,FCC,None,None,creep rate,EXP,stress = 133.6 MPa,923.0,1.639e-07,None,s-1,F2,10.1016/j.matlet.2015.11.016
240,Al0.15 Co0.2125  Cr0.2125 Fe0.2125 Ni0.2125,FCC,None,None,creep rate,EXP,stress = 73.03 MPa,948.0,2.66e-08,None,s-1,F2,10.1016/j.matlet.2015.11.016
241,Al0.15 Co0.2125  Cr0.2125 Fe0.2125 Ni0.2125,FCC,None,None,creep rate,EXP,stress = 77.09 MPa,948.0,2.75e-08,None,s-1,F2,10.1016/j.matlet.2015.11.016
242,Al0.15 Co0.2125  Cr0.2125 Fe0.2125 Ni0.2125,FCC,None,None,creep rate,EXP,stress = 78.76 MPa,948.0,3.33e-08,None,s-1,F2,10.1016/j.matlet.2015.11.016
243,Al0.15 Co0.2125  Cr0.2125 Fe0.2125 Ni0.2125,FCC,None,None,creep rate,EXP,stress = 82.31 MPa,948.0,3.2e-08,None,s-1,F2,10.1016/j.matlet.2015.11.016
244,Al0.15 Co0.2125  Cr0.2125 Fe0.2125 Ni0.2125,FCC,None,None,creep rate,EXP,stress = 83.73 MPa,948.0,4.03e-08,None,s-1,F2,10.1016/j.matlet.2015.11.016
245,Al0.15 Co0.2125  Cr0.2125 Fe0.2125 Ni0.2125,FCC,None,None,creep rate,EXP,stress = 87.14 MPa,948.0,5.82e-08,None,s-1,F2,10.1016/j.matlet.2015.11.016
246,Al0.15 Co0.2125  Cr0.2125 Fe0.2125 Ni0.2125,FCC,None,None,creep rate,EXP,stress = 90.68 MPa,948.0,6.93e-08,None,s-1,F2,10.1016/j.matlet.2015.11.016
247,Al0.15 Co0.2125  Cr0.2125 Fe0.2125 Ni0.2125,FCC,None,None,creep rate,EXP,stress = 93.84 MPa,948.0,7.51e-08,None,s-1,F2,10.1016/j.matlet.2015.11.016
248,Al0.15 Co0.2125  Cr0.2125 Fe0.2125 Ni0.2125,FCC,None,None,creep rate,EXP,stress = 96.27 MPa,948.0,8.39e-08,None,s-1,F2,10.1016/j.matlet.2015.11.016
249,Al0.15 Co0.2125  Cr0.2125 Fe0.2125 Ni0.2125,FCC,None,None,creep rate,EXP,stress = 100.8 MPa,948.0,9.38e-08,None,s-1,F2,10.1016/j.matlet.2015.11.016
250,Al0.15 Co0.2125  Cr0.2125 Fe0.2125 Ni0.2125,FCC,None,None,creep rate,EXP,stress = 102.8 MPa,948.0,8.87e-08,None,s-1,F2,10.1016/j.matlet.2015.11.016
251,Al0.15 Co0.2125  Cr0.2125 Fe0.2125 Ni0.2125,FCC,None,None,creep rate,EXP,stress = 104.3 MPa,948.0,1.23e-07,None,s-1,F2,10.1016/j.matlet.2015.11.016
252,Al0.15 Co0.2125  Cr0.2125 Fe0.2125 Ni0.2125,FCC,None,None,creep rate,EXP,stress = 108 MPa,948.0,1.525e-07,None,s-1,F2,10.1016/j.matlet.2015.11.016
253,Al0.15 Co0.2125  Cr0.2125 Fe0.2125 Ni0.2125,FCC,None,None,creep rate,EXP,stress = 112.6 MPa,948.0,1.613e-07,None,s-1,F2,10.1016/j.matlet.2015.11.016
254,Al0.15 Co0.2125  Cr0.2125 Fe0.2125 Ni0.2125,FCC,None,None,creep rate,EXP,stress = 115.2 MPa,948.0,1.775e-07,None,s-1,F2,10.1016/j.matlet.2015.11.016
255,Al0.15 Co0.2125  Cr0.2125 Fe0.2125 Ni0.2125,FCC,None,None,creep rate,EXP,stress = 116.5 MPa,948.0,2.115e-07,None,s-1,F2,10.1016/j.matlet.2015.11.016
256,Al0.15 Co0.2125  Cr0.2125 Fe0.2125 Ni0.2125,FCC,None,None,creep rate,EXP,stress = 120.6 MPa,948.0,2.218e-07,None,s-1,F2,10.1016/j.matlet.2015.11.016
257,Al0.15 Co0.2125  Cr0.2125 Fe0.2125 Ni0.2125,FCC,None,None,creep rate,EXP,stress = 122.6 MPa,948.0,2.402e-07,None,s-1,F2,10.1016/j.matlet.2015.11.016
258,Al0.15 Co0.2125  Cr0.2125 Fe0.2125 Ni0.2125,FCC,None,None,creep rate,EXP,stress = 58.98 MPa,973.0,2.06e-08,None,s-1,F2,10.1016/j.matlet.2015.11.016
259,Al0.15 Co0.2125  Cr0.2125 Fe0.2125 Ni0.2125,FCC,None,None,creep rate,EXP,stress = 61.91 MPa,973.0,2.35e-08,None,s-1,F2,10.1016/j.matlet.2015.11.016
260,Al0.15 Co0.2125  Cr0.2125 Fe0.2125 Ni0.2125,FCC,None,None,creep rate,EXP,stress = 63.52 MPa,973.0,2.17e-08,None,s-1,F2,10.1016/j.matlet.2015.11.016
261,Al0.15 Co0.2125  Cr0.2125 Fe0.2125 Ni0.2125,FCC,None,None,creep rate,EXP,stress = 64.61 MPa,973.0,2.88e-08,None,s-1,F2,10.1016/j.matlet.2015.11.016
262,Al0.15 Co0.2125  Cr0.2125 Fe0.2125 Ni0.2125,FCC,None,None,creep rate,EXP,stress = 67.53 MPa,973.0,4.88e-08,None,s-1,F2,10.1016/j.matlet.2015.11.016
263,Al0.15 Co0.2125  Cr0.2125 Fe0.2125 Ni0.2125,FCC,None,None,creep rate,EXP,stress = 71.39 MPa,973.0,6.2e-08,None,s-1,F2,10.1016/j.matlet.2015.11.016
264,Al0.15 Co0.2125  Cr0.2125 Fe0.2125 Ni0.2125,FCC,None,None,creep rate,EXP,stress = 74.93 MPa,973.0,6.1e-08,None,s-1,F2,10.1016/j.matlet.2015.11.016
265,Al0.15 Co0.2125  Cr0.2125 Fe0.2125 Ni0.2125,FCC,None,None,creep rate,EXP,stress = 78.42 MPa,973.0,7.39e-08,None,s-1,F2,10.1016/j.matlet.2015.11.016
266,Al0.15 Co0.2125  Cr0.2125 Fe0.2125 Ni0.2125,FCC,None,None,creep rate,EXP,stress = 82.78 MPa,973.0,9.16e-08,None,s-1,F2,10.1016/j.matlet.2015.11.016
267,Al0.15 Co0.2125  Cr0.2125 Fe0.2125 Ni0.2125,FCC,None,None,creep rate,EXP,stress = 85.05 MPa,973.0,1.163e-07,None,s-1,F2,10.1016/j.matlet.2015.11.016
268,Al0.15 Co0.2125  Cr0.2125 Fe0.2125 Ni0.2125,FCC,None,None,creep rate,EXP,stress = 88.14 MPa,973.0,1.443e-07,None,s-1,F2,10.1016/j.matlet.2015.11.016
269,Al0.15 Co0.2125  Cr0.2125 Fe0.2125 Ni0.2125,FCC,None,None,creep rate,EXP,stress = 91.98 MPa,973.0,1.692e-07,None,s-1,F2,10.1016/j.matlet.2015.11.016
270,Al0.15 Co0.2125  Cr0.2125 Fe0.2125 Ni0.2125,FCC,None,None,creep rate,EXP,stress = 97.38 MPa,973.0,2.218e-07,None,s-1,F2,10.1016/j.matlet.2015.11.016
271,Al0.15 Co0.2125  Cr0.2125 Fe0.2125 Ni0.2125,FCC,None,None,creep rate,EXP,stress = 102.5 MPa,973.0,2.686e-07,None,s-1,F2,10.1016/j.matlet.2015.11.016
272,Al0.15 Co0.2125  Cr0.2125 Fe0.2125 Ni0.2125,FCC,None,None,creep rate,EXP,stress = 105.8 MPa,973.0,3.2e-07,None,s-1,F2,10.1016/j.matlet.2015.11.016
273,Al0.15 Co0.2125  Cr0.2125 Fe0.2125 Ni0.2125,FCC,None,None,creep rate,EXP,stress = 109.8 MPa,973.0,3.813e-07,None,s-1,F2,10.1016/j.matlet.2015.11.016
274,Al0.15 Co0.2125  Cr0.2125 Fe0.2125 Ni0.2125,FCC,None,None,creep rate,EXP,stress = 112.9 MPa,973.0,4.472e-07,None,s-1,F2,10.1016/j.matlet.2015.11.016
275,Al0.15 Co0.2125  Cr0.2125 Fe0.2125 Ni0.2125,FCC,None,None,creep rate,EXP,stress = 116.2 MPa,973.0,4.843e-07,None,s-1,F2,10.1016/j.matlet.2015.11.016
276,Al0.15 Co0.2125  Cr0.2125 Fe0.2125 Ni0.2125,FCC,None,None,creep rate,EXP,stress = 118.9 MPa,973.0,5.864e-07,None,s-1,F2,10.1016/j.matlet.2015.11.016
277,Al0.15 Co0.2125  Cr0.2125 Fe0.2125 Ni0.2125,FCC,None,None,creep rate,EXP,stress = 127.6 MPa,973.0,6.987e-07,None,s-1,F2,10.1016/j.matlet.2015.11.016
278,Al0.15 Co0.2125  Cr0.2125 Fe0.2125 Ni0.2125,FCC,None,None,creep rate,EXP,stress = 121.6 MPa,973.0,8.459e-07,None,s-1,F2,10.1016/j.matlet.2015.11.016
279,Al0.15 Co0.2125  Cr0.2125 Fe0.2125 Ni0.2125,FCC,None,None,creep rate,EXP,stress = 126.6 MPa,973.0,8.595e-07,None,s-1,F2,10.1016/j.matlet.2015.11.016
280,Al0.15 Co0.2125  Cr0.2125 Fe0.2125 Ni0.2125,FCC,None,None,creep rate,EXP,stress = 128.7 MPa,973.0,9.161e-07,None,s-1,F2,10.1016/j.matlet.2015.11.016
281,Al0.60 Co0.1 Cr0.1 Fe0.1 Ni 0.1,FCC+BCC,None,None,creep rate,EXP,stress = 124.4 MPa,853.0,2.13e-08,None,s-1,F2,10.1016/j.matlet.2015.11.016
282,Al0.60 Co0.1 Cr0.1 Fe0.1 Ni 0.1,FCC+BCC,None,None,creep rate,EXP,stress = 125.8 MPa,853.0,2.58e-08,None,s-1,F2,10.1016/j.matlet.2015.11.016
283,Al0.60 Co0.1 Cr0.1 Fe0.1 Ni 0.1,FCC+BCC,None,None,creep rate,EXP,stress = 129.8 MPa,853.0,3.91e-08,None,s-1,F2,10.1016/j.matlet.2015.11.016
284,Al0.60 Co0.1 Cr0.1 Fe0.1 Ni 0.1,FCC+BCC,None,None,creep rate,EXP,stress = 133.8 MPa,853.0,4.2e-08,None,s-1,F2,10.1016/j.matlet.2015.11.016
285,Al0.60 Co0.1 Cr0.1 Fe0.1 Ni 0.1,FCC+BCC,None,None,creep rate,EXP,stress = 139.6 MPa,853.0,5.33e-08,None,s-1,F2,10.1016/j.matlet.2015.11.016
286,Al0.60 Co0.1 Cr0.1 Fe0.1 Ni 0.1,FCC+BCC,None,None,creep rate,EXP,stress = 142.4 MPa,853.0,7.75e-08,None,s-1,F2,10.1016/j.matlet.2015.11.016
287,Al0.60 Co0.1 Cr0.1 Fe0.1 Ni 0.1,FCC+BCC,None,None,creep rate,EXP,stress = 147.2 MPa,853.0,8.39e-08,None,s-1,F2,10.1016/j.matlet.2015.11.016
288,Al0.60 Co0.1 Cr0.1 Fe0.1 Ni 0.1,FCC+BCC,None,None,creep rate,EXP,stress = 151 MPa,853.0,9.09e-08,None,s-1,F2,10.1016/j.matlet.2015.11.016
289,Al0.60 Co0.1 Cr0.1 Fe0.1 Ni 0.1,FCC+BCC,None,None,creep rate,EXP,stress = 153.8 MPa,853.0,1.364e-07,None,s-1,F2,10.1016/j.matlet.2015.11.016
290,Al0.60 Co0.1 Cr0.1 Fe0.1 Ni 0.1,FCC+BCC,None,None,creep rate,EXP,stress = 158.7 MPa,853.0,1.6e-07,None,s-1,F2,10.1016/j.matlet.2015.11.016
291,Al0.60 Co0.1 Cr0.1 Fe0.1 Ni 0.1,FCC+BCC,None,None,creep rate,EXP,stress = 163.5 MPa,853.0,1.832e-07,None,s-1,F2,10.1016/j.matlet.2015.11.016
292,Al0.60 Co0.1 Cr0.1 Fe0.1 Ni 0.1,FCC+BCC,None,None,creep rate,EXP,stress = 170.7 MPa,853.0,2.441e-07,None,s-1,F2,10.1016/j.matlet.2015.11.016
293,Al0.60 Co0.1 Cr0.1 Fe0.1 Ni 0.1,FCC+BCC,None,None,creep rate,EXP,stress = 180.4 MPa,853.0,3.15e-07,None,s-1,F2,10.1016/j.matlet.2015.11.016
294,Al0.60 Co0.1 Cr0.1 Fe0.1 Ni 0.1,FCC+BCC,None,None,creep rate,EXP,stress = 184.8 MPa,853.0,5e-07,None,s-1,F2,10.1016/j.matlet.2015.11.016
295,Al0.60 Co0.1 Cr0.1 Fe0.1 Ni 0.1,FCC+BCC,None,None,creep rate,EXP,stress = 191 MPa,853.0,7.566e-07,None,s-1,F2,10.1016/j.matlet.2015.11.016
