Repository: PhasesResearchLab/ULTERA-contribute-guest

ULTERA Data Templates Repository: [github.com/PhasesResearchLab/ULTERA-contribute](https://github.com/PhasesResearchLab/ULTERA-contribute)

## This Dataset

- Phases Research Lab / ULTERA Maintainers
- This is a repository for guest contributions for people who would like to just upload a single contribution, without setting up a fork.

## ULTERA Database
This template repository was developed for contributing to the [**ULTERA Database**](https://ultera.org) carried under the 
[**DOE ARPA-E ULTIMATE program**](https://arpa-e.energy.gov/?q=arpa-e-programs/ultimate) that
aims to develop a new generation of materials for turbine blades in gas turbines and related
applications.

File: MarciaAhn_CreepRate_Nov2022_RicardoAdamFix.csv (part 2 of 3)
Name:,Marcia Ahn
296,Al0.60 Co0.1 Cr0.1 Fe0.1 Ni 0.1,FCC+BCC,None,None,creep rate,EXP,stress = 198.5 MPa,853.0,8.064e-07,None,s-1,F2,10.1016/j.matlet.2015.11.016
297,Al0.60 Co0.1 Cr0.1 Fe0.1 Ni 0.1,FCC+BCC,None,None,creep rate,EXP,stress = 203.6 MPa,853.0,1.066e-06,None,s-1,F2,10.1016/j.matlet.2015.11.016
298,Al0.60 Co0.1 Cr0.1 Fe0.1 Ni 0.1,FCC+BCC,None,None,creep rate,EXP,stress = 208.6 MPa,853.0,1.443e-06,None,s-1,F2,10.1016/j.matlet.2015.11.016
299,Al0.60 Co0.1 Cr0.1 Fe0.1 Ni 0.1,FCC+BCC,None,None,creep rate,EXP,stress = 213.7 MPa,853.0,1.818e-06,None,s-1,F2,10.1016/j.matlet.2015.11.016
300,Al0.60 Co0.1 Cr0.1 Fe0.1 Ni 0.1,FCC+BCC,None,None,creep rate,EXP,stress = 217.4 MPa,853.0,2.932e-06,None,s-1,F2,10.1016/j.matlet.2015.11.016
301,Al0.60 Co0.1 Cr0.1 Fe0.1 Ni 0.1,FCC+BCC,None,None,creep rate,EXP,stress = 236.2 MPa,853.0,3.125e-06,None,s-1,F2,10.1016/j.matlet.2015.11.016
302,Al0.60 Co0.1 Cr0.1 Fe0.1 Ni 0.1,FCC+BCC,None,None,creep rate,EXP,stress = 236.5 MPa,853.0,3.2e-06,None,s-1,F2,10.1016/j.matlet.2015.11.016
303,Al0.60 Co0.1 Cr0.1 Fe0.1 Ni 0.1,FCC+BCC,None,None,creep rate,EXP,stress = 232.8 MPa,853.0,4.544e-06,None,s-1,F2,10.1016/j.matlet.2015.11.016
304,Al0.60 Co0.1 Cr0.1 Fe0.1 Ni 0.1,FCC+BCC,None,None,creep rate,EXP,stress = 86.4 MPa,898.0,3.44e-08,None,s-1,F2,10.1016/j.matlet.2015.11.016
305,Al0.60 Co0.1 Cr0.1 Fe0.1 Ni 0.1,FCC+BCC,None,None,creep rate,EXP,stress = 89.4 MPa,898.0,3.61e-08,None,s-1,F2,10.1016/j.matlet.2015.11.016
306,Al0.60 Co0.1 Cr0.1 Fe0.1 Ni 0.1,FCC+BCC,None,None,creep rate,EXP,stress = 92.91 MPa,898.0,4.2e-08,None,s-1,F2,10.1016/j.matlet.2015.11.016
307,Al0.60 Co0.1 Cr0.1 Fe0.1 Ni 0.1,FCC+BCC,None,None,creep rate,EXP,stress = 96.55 MPa,898.0,5.29e-08,None,s-1,F2,10.1016/j.matlet.2015.11.016
308,Al0.60 Co0.1 Cr0.1 Fe0.1 Ni 0.1,FCC+BCC,None,None,creep rate,EXP,stress = 100.5 MPa,898.0,6.82e-08,None,s-1,F2,10.1016/j.matlet.2015.11.016
309,Al0.60 Co0.1 Cr0.1 Fe0.1 Ni 0.1,FCC+BCC,None,None,creep rate,EXP,stress = 104.9 MPa,898.0,7.16e-08,None,s-1,F2,10.1016/j.matlet.2015.11.016
310,Al0.60 Co0.1 Cr0.1 Fe0.1 Ni 0.1,FCC+BCC,None,None,creep rate,EXP,stress = 110.1 MPa,898.0,9.16e-08,None,s-1,F2,10.1016/j.matlet.2015.11.016
311,Al0.60 Co0.1 Cr0.1 Fe0.1 Ni 0.1,FCC+BCC,None,None,creep rate,EXP,stress = 114.9 MPa,898.0,1.23e-07,None,s-1,F2,10.1016/j.matlet.2015.11.016
312,Al0.60 Co0.1 Cr0.1 Fe0.1 Ni 0.1,FCC+BCC,None,None,creep rate,EXP,stress = 118.2 MPa,898.0,1.311e-07,None,s-1,F2,10.1016/j.matlet.2015.11.016
313,Al0.60 Co0.1 Cr0.1 Fe0.1 Ni 0.1,FCC+BCC,None,None,creep rate,EXP,stress = 120.7 MPa,898.0,1.466e-07,None,s-1,F2,10.1016/j.matlet.2015.11.016
314,Al0.60 Co0.1 Cr0.1 Fe0.1 Ni 0.1,FCC+BCC,None,None,creep rate,EXP,stress = 124.9 MPa,898.0,1.907e-07,None,s-1,F2,10.1016/j.matlet.2015.11.016
315,Al0.60 Co0.1 Cr0.1 Fe0.1 Ni 0.1,FCC+BCC,None,None,creep rate,EXP,stress = 130.2 MPa,898.0,2.48e-07,None,s-1,F2,10.1016/j.matlet.2015.11.016
316,Al0.60 Co0.1 Cr0.1 Fe0.1 Ni 0.1,FCC+BCC,None,None,creep rate,EXP,stress = 138.6 MPa,898.0,3.521e-07,None,s-1,F2,10.1016/j.matlet.2015.11.016
317,Al0.60 Co0.1 Cr0.1 Fe0.1 Ni 0.1,FCC+BCC,None,None,creep rate,EXP,stress = 142.6 MPa,898.0,4.544e-07,None,s-1,F2,10.1016/j.matlet.2015.11.016
318,Al0.60 Co0.1 Cr0.1 Fe0.1 Ni 0.1,FCC+BCC,None,None,creep rate,EXP,stress = 145.9 MPa,898.0,6.25e-07,None,s-1,F2,10.1016/j.matlet.2015.11.016
319,Al0.60 Co0.1 Cr0.1 Fe0.1 Ni 0.1,FCC+BCC,None,None,creep rate,EXP,stress = 151 MPa,898.0,9.016e-07,None,s-1,F2,10.1016/j.matlet.2015.11.016
320,Al0.60 Co0.1 Cr0.1 Fe0.1 Ni 0.1,FCC+BCC,None,None,creep rate,EXP,stress = 157.1 MPa,898.0,1.847e-06,None,s-1,F2,10.1016/j.matlet.2015.11.016
321,Al0.60 Co0.1 Cr0.1 Fe0.1 Ni 0.1,FCC+BCC,None,None,creep rate,EXP,stress = 167.3 MPa,898.0,1.907e-06,None,s-1,F2,10.1016/j.matlet.2015.11.016
322,Al0.60 Co0.1 Cr0.1 Fe0.1 Ni 0.1,FCC+BCC,None,None,creep rate,EXP,stress = 170.2 MPa,898.0,2.098e-06,None,s-1,F2,10.1016/j.matlet.2015.11.016
323,Al0.60 Co0.1 Cr0.1 Fe0.1 Ni 0.1,FCC+BCC,None,None,creep rate,EXP,stress = 174.4 MPa,898.0,3.438e-06,None,s-1,F2,10.1016/j.matlet.2015.11.016
324,Al0.60 Co0.1 Cr0.1 Fe0.1 Ni 0.1,FCC+BCC,None,None,creep rate,EXP,stress = 183.3 MPa,898.0,3.906e-06,None,s-1,F2,10.1016/j.matlet.2015.11.016
325,Al0.60 Co0.1 Cr0.1 Fe0.1 Ni 0.1,FCC+BCC,None,None,creep rate,EXP,stress = 187.2 MPa,898.0,3.226e-06,None,s-1,F2,10.1016/j.matlet.2015.11.016
326,Al0.60 Co0.1 Cr0.1 Fe0.1 Ni 0.1,FCC+BCC,None,None,creep rate,EXP,stress = 75.79 MPa,923.0,2.98e-08,None,s-1,F2,10.1016/j.matlet.2015.11.016
327,Al0.60 Co0.1 Cr0.1 Fe0.1 Ni 0.1,FCC+BCC,None,None,creep rate,EXP,stress = 78.2 MPa,923.0,3.78e-08,None,s-1,F2,10.1016/j.matlet.2015.11.016
328,Al0.60 Co0.1 Cr0.1 Fe0.1 Ni 0.1,FCC+BCC,None,None,creep rate,EXP,stress = 85.17 MPa,923.0,5.37e-08,None,s-1,F2,10.1016/j.matlet.2015.11.016
329,Al0.60 Co0.1 Cr0.1 Fe0.1 Ni 0.1,FCC+BCC,None,None,creep rate,EXP,stress = 88.64 MPa,923.0,7.04e-08,None,s-1,F2,10.1016/j.matlet.2015.11.016
330,Al0.60 Co0.1 Cr0.1 Fe0.1 Ni 0.1,FCC+BCC,None,None,creep rate,EXP,stress = 102.8 MPa,923.0,1.489e-07,None,s-1,F2,10.1016/j.matlet.2015.11.016
331,Al0.60 Co0.1 Cr0.1 Fe0.1 Ni 0.1,FCC+BCC,None,None,creep rate,EXP,stress = 107.3 MPa,923.0,1.665e-07,None,s-1,F2,10.1016/j.matlet.2015.11.016
332,Al0.60 Co0.1 Cr0.1 Fe0.1 Ni 0.1,FCC+BCC,None,None,creep rate,EXP,stress = 109.9 MPa,923.0,1.862e-07,None,s-1,F2,10.1016/j.matlet.2015.11.016
333,Al0.60 Co0.1 Cr0.1 Fe0.1 Ni 0.1,FCC+BCC,None,None,creep rate,EXP,stress = 115.5 MPa,923.0,2.602e-07,None,s-1,F2,10.1016/j.matlet.2015.11.016
334,Al0.60 Co0.1 Cr0.1 Fe0.1 Ni 0.1,FCC+BCC,None,None,creep rate,EXP,stress = 123 MPa,923.0,3.937e-07,None,s-1,F2,10.1016/j.matlet.2015.11.016
335,Al0.60 Co0.1 Cr0.1 Fe0.1 Ni 0.1,FCC+BCC,None,None,creep rate,EXP,stress = 128.2 MPa,923.0,5.725e-07,None,s-1,F2,10.1016/j.matlet.2015.11.016
336,Al0.60 Co0.1 Cr0.1 Fe0.1 Ni 0.1,FCC+BCC,None,None,creep rate,EXP,stress = 132.6 MPa,923.0,6.504e-07,None,s-1,F2,10.1016/j.matlet.2015.11.016
337,Al0.60 Co0.1 Cr0.1 Fe0.1 Ni 0.1,FCC+BCC,None,None,creep rate,EXP,stress = 136.3 MPa,923.0,7.937e-07,None,s-1,F2,10.1016/j.matlet.2015.11.016
338,Al0.60 Co0.1 Cr0.1 Fe0.1 Ni 0.1,FCC+BCC,None,None,creep rate,EXP,stress = 140.8 MPa,923.0,1.775e-06,None,s-1,F2,10.1016/j.matlet.2015.11.016
339,Al0.60 Co0.1 Cr0.1 Fe0.1 Ni 0.1,FCC+BCC,None,None,creep rate,EXP,stress = 150.1 MPa,923.0,2.166e-06,None,s-1,F2,10.1016/j.matlet.2015.11.016
340,Al0.60 Co0.1 Cr0.1 Fe0.1 Ni 0.1,FCC+BCC,None,None,creep rate,EXP,stress = 154.9 MPa,923.0,2.201e-06,None,s-1,F2,10.1016/j.matlet.2015.11.016
341,Al0.60 Co0.1 Cr0.1 Fe0.1 Ni 0.1,FCC+BCC,None,None,creep rate,EXP,stress = 158 MPa,923.0,3.493e-06,None,s-1,F2,10.1016/j.matlet.2015.11.016
342,Al0.60 Co0.1 Cr0.1 Fe0.1 Ni 0.1,FCC+BCC,None,None,creep rate,EXP,stress = 165.2 MPa,923.0,3.635e-06,None,s-1,F2,10.1016/j.matlet.2015.11.016
343,Al0.60 Co0.1 Cr0.1 Fe0.1 Ni 0.1,FCC+BCC,None,None,creep rate,EXP,stress = 168.3 MPa,923.0,3.384e-06,None,s-1,F2,10.1016/j.matlet.2015.11.016
344,Al0.60 Co0.1 Cr0.1 Fe0.1 Ni 0.1,FCC+BCC,None,None,creep rate,EXP,stress = 67.82 MPa,948.0,2.08e-08,None,s-1,F2,10.1016/j.matlet.2015.11.016
345,Al0.60 Co0.1 Cr0.1 Fe0.1 Ni 0.1,FCC+BCC,None,None,creep rate,EXP,stress = 67.62 MPa,948.0,2.98e-08,None,s-1,F2,10.1016/j.matlet.2015.11.016
346,Al0.60 Co0.1 Cr0.1 Fe0.1 Ni 0.1,FCC+BCC,None,None,creep rate,EXP,stress = 72 MPa,948.0,4.1e-08,None,s-1,F2,10.1016/j.matlet.2015.11.016
347,Al0.60 Co0.1 Cr0.1 Fe0.1 Ni 0.1,FCC+BCC,None,None,creep rate,EXP,stress = 73.87 MPa,948.0,4.23e-08,None,s-1,F2,10.1016/j.matlet.2015.11.016
348,Al0.60 Co0.1 Cr0.1 Fe0.1 Ni 0.1,FCC+BCC,None,None,creep rate,EXP,stress = 76.44 MPa,948.0,5.37e-08,None,s-1,F2,10.1016/j.matlet.2015.11.016
349,Al0.60 Co0.1 Cr0.1 Fe0.1 Ni 0.1,FCC+BCC,None,None,creep rate,EXP,stress = 78.87 MPa,948.0,8e-08,None,s-1,F2,10.1016/j.matlet.2015.11.016
350,Al0.60 Co0.1 Cr0.1 Fe0.1 Ni 0.1,FCC+BCC,None,None,creep rate,EXP,stress = 82.31 MPa,948.0,8.26e-08,None,s-1,F2,10.1016/j.matlet.2015.11.016
351,Al0.60 Co0.1 Cr0.1 Fe0.1 Ni 0.1,FCC+BCC,None,None,creep rate,EXP,stress = 84.45 MPa,948.0,8.39e-08,None,s-1,F2,10.1016/j.matlet.2015.11.016
352,Al0.60 Co0.1 Cr0.1 Fe0.1 Ni 0.1,FCC+BCC,None,None,creep rate,EXP,stress = 90.68 MPa,948.0,1.375e-07,None,s-1,F2,10.1016/j.matlet.2015.11.016
353,Al0.60 Co0.1 Cr0.1 Fe0.1 Ni 0.1,FCC+BCC,None,None,creep rate,EXP,stress = 93.57 MPa,948.0,1.562e-07,None,s-1,F2,10.1016/j.matlet.2015.11.016
354,Al0.60 Co0.1 Cr0.1 Fe0.1 Ni 0.1,FCC+BCC,None,None,creep rate,EXP,stress = 97.38 MPa,948.0,1.922e-07,None,s-1,F2,10.1016/j.matlet.2015.11.016
355,Al0.60 Co0.1 Cr0.1 Fe0.1 Ni 0.1,FCC+BCC,None,None,creep rate,EXP,stress = 101.8 MPa,948.0,2.5e-07,None,s-1,F2,10.1016/j.matlet.2015.11.016
356,Al0.60 Co0.1 Cr0.1 Fe0.1 Ni 0.1,FCC+BCC,None,None,creep rate,EXP,stress = 108.8 MPa,948.0,4.196e-07,None,s-1,F2,10.1016/j.matlet.2015.11.016
357,Al0.60 Co0.1 Cr0.1 Fe0.1 Ni 0.1,FCC+BCC,None,None,creep rate,EXP,stress = 113.6 MPa,948.0,5.958e-07,None,s-1,F2,10.1016/j.matlet.2015.11.016
358,Al0.60 Co0.1 Cr0.1 Fe0.1 Ni 0.1,FCC+BCC,None,None,creep rate,EXP,stress = 118.5 MPa,948.0,7.099e-07,None,s-1,F2,10.1016/j.matlet.2015.11.016
359,Al0.60 Co0.1 Cr0.1 Fe0.1 Ni 0.1,FCC+BCC,None,None,creep rate,EXP,stress = 122.6 MPa,948.0,8.595e-07,None,s-1,F2,10.1016/j.matlet.2015.11.016
360,Al0.60 Co0.1 Cr0.1 Fe0.1 Ni 0.1,FCC+BCC,None,None,creep rate,EXP,stress = 126.6 MPa,948.0,1.322e-06,None,s-1,F2,10.1016/j.matlet.2015.11.016
361,Al0.60 Co0.1 Cr0.1 Fe0.1 Ni 0.1,FCC+BCC,None,None,creep rate,EXP,stress = 131.3 MPa,948.0,2.751e-06,None,s-1,F2,10.1016/j.matlet.2015.11.016
362,Al0.60 Co0.1 Cr0.1 Fe0.1 Ni 0.1,FCC+BCC,None,None,creep rate,EXP,stress = 141.4 MPa,948.0,2.622e-06,None,s-1,F2,10.1016/j.matlet.2015.11.016
363,Al0.60 Co0.1 Cr0.1 Fe0.1 Ni 0.1,FCC+BCC,None,None,creep rate,EXP,stress = 143.2 MPa,948.0,2.908e-06,None,s-1,F2,10.1016/j.matlet.2015.11.016
364,Al0.60 Co0.1 Cr0.1 Fe0.1 Ni 0.1,FCC+BCC,None,None,creep rate,EXP,stress = 152.3 MPa,948.0,3.384e-06,None,s-1,F2,10.1016/j.matlet.2015.11.016
365,Al0.60 Co0.1 Cr0.1 Fe0.1 Ni 0.1,FCC+BCC,None,None,creep rate,EXP,stress = 151 MPa,948.0,3.906e-06,None,s-1,F2,10.1016/j.matlet.2015.11.016
366,Al0.60 Co0.1 Cr0.1 Fe0.1 Ni 0.1,FCC+BCC,None,None,creep rate,EXP,stress = 155.4 MPa,948.0,4.23e-06,None,s-1,F2,10.1016/j.matlet.2015.11.016
367,Al0.60 Co0.1 Cr0.1 Fe0.1 Ni 0.1,FCC+BCC,None,None,creep rate,EXP,stress = 58.15 MPa,973.0,3.49e-08,None,s-1,F2,10.1016/j.matlet.2015.11.016
368,Al0.60 Co0.1 Cr0.1 Fe0.1 Ni 0.1,FCC+BCC,None,None,creep rate,EXP,stress = 60.34 MPa,973.0,3.84e-08,None,s-1,F2,10.1016/j.matlet.2015.11.016
369,Al0.60 Co0.1 Cr0.1 Fe0.1 Ni 0.1,FCC+BCC,None,None,creep rate,EXP,stress = 62.8 MPa,973.0,4.51e-08,None,s-1,F2,10.1016/j.matlet.2015.11.016
370,Al0.60 Co0.1 Cr0.1 Fe0.1 Ni 0.1,FCC+BCC,None,None,creep rate,EXP,stress = 65.54 MPa,973.0,5.12e-08,None,s-1,F2,10.1016/j.matlet.2015.11.016
371,Al0.60 Co0.1 Cr0.1 Fe0.1 Ni 0.1,FCC+BCC,None,None,creep rate,EXP,stress = 67.43 MPa,973.0,6.71e-08,None,s-1,F2,10.1016/j.matlet.2015.11.016
372,Al0.60 Co0.1 Cr0.1 Fe0.1 Ni 0.1,FCC+BCC,None,None,creep rate,EXP,stress = 70.78 MPa,973.0,7.39e-08,None,s-1,F2,10.1016/j.matlet.2015.11.016
373,Al0.60 Co0.1 Cr0.1 Fe0.1 Ni 0.1,FCC+BCC,None,None,creep rate,EXP,stress = 72.51 MPa,973.0,8e-08,None,s-1,F2,10.1016/j.matlet.2015.11.016
374,Al0.60 Co0.1 Cr0.1 Fe0.1 Ni 0.1,FCC+BCC,None,None,creep rate,EXP,stress = 74.93 MPa,973.0,1.032e-07,None,s-1,F2,10.1016/j.matlet.2015.11.016
375,Al0.60 Co0.1 Cr0.1 Fe0.1 Ni 0.1,FCC+BCC,None,None,creep rate,EXP,stress = 78.2 MPa,973.0,1.154e-07,None,s-1,F2,10.1016/j.matlet.2015.11.016
376,Al0.60 Co0.1 Cr0.1 Fe0.1 Ni 0.1,FCC+BCC,None,None,creep rate,EXP,stress = 79.77 MPa,973.0,1.513e-07,None,s-1,F2,10.1016/j.matlet.2015.11.016
377,Al0.60 Co0.1 Cr0.1 Fe0.1 Ni 0.1,FCC+BCC,None,None,creep rate,EXP,stress = 83.02 MPa,973.0,1.803e-07,None,s-1,F2,10.1016/j.matlet.2015.11.016
378,Al0.60 Co0.1 Cr0.1 Fe0.1 Ni 0.1,FCC+BCC,None,None,creep rate,EXP,stress = 85.91 MPa,973.0,2.327e-07,None,s-1,F2,10.1016/j.matlet.2015.11.016
379,Al0.60 Co0.1 Cr0.1 Fe0.1 Ni 0.1,FCC+BCC,None,None,creep rate,EXP,stress = 91.2 MPa,973.0,3.411e-07,None,s-1,F2,10.1016/j.matlet.2015.11.016
380,Al0.60 Co0.1 Cr0.1 Fe0.1 Ni 0.1,FCC+BCC,None,None,creep rate,EXP,stress = 99.34 MPa,973.0,4.691e-07,None,s-1,F2,10.1016/j.matlet.2015.11.016
381,Al0.60 Co0.1 Cr0.1 Fe0.1 Ni 0.1,FCC+BCC,None,None,creep rate,EXP,stress = 103.1 MPa,973.0,5.771e-07,None,s-1,F2,10.1016/j.matlet.2015.11.016
382,Al0.60 Co0.1 Cr0.1 Fe0.1 Ni 0.1,FCC+BCC,None,None,creep rate,EXP,stress = 106.1 MPa,973.0,7.937e-07,None,s-1,F2,10.1016/j.matlet.2015.11.016
383,Al0.60 Co0.1 Cr0.1 Fe0.1 Ni 0.1,FCC+BCC,None,None,creep rate,EXP,stress = 111 MPa,973.0,1.092e-06,None,s-1,F2,10.1016/j.matlet.2015.11.016
384,Al0.60 Co0.1 Cr0.1 Fe0.1 Ni 0.1,FCC+BCC,None,None,creep rate,EXP,stress = 115.9 MPa,973.0,1.454e-06,None,s-1,F2,10.1016/j.matlet.2015.11.016
385,Al0.60 Co0.1 Cr0.1 Fe0.1 Ni 0.1,FCC+BCC,None,None,creep rate,EXP,stress = 119.9 MPa,973.0,2.885e-06,None,s-1,F2,10.1016/j.matlet.2015.11.016
386,Al0.60 Co0.1 Cr0.1 Fe0.1 Ni 0.1,FCC+BCC,None,None,creep rate,EXP,stress = 128.4 MPa,973.0,3.906e-06,None,s-1,F2,10.1016/j.matlet.2015.11.016
387,Al0.60 Co0.1 Cr0.1 Fe0.1 Ni 0.1,FCC+BCC,None,None,creep rate,EXP,stress = 133 MPa,973.0,3.783e-06,None,s-1,F2,10.1016/j.matlet.2015.11.016
388,Al0.60 Co0.1 Cr0.1 Fe0.1 Ni 0.1,FCC+BCC,None,None,creep rate,EXP,stress = 135.9 MPa,973.0,4.654e-06,None,s-1,F2,10.1016/j.matlet.2015.11.016
389,Al0.60 Co0.1 Cr0.1 Fe0.1 Ni 0.1,FCC+BCC,None,None,creep rate,EXP,stress = 138.2 MPa,973.0,4.96e-06,None,s-1,F2,10.1016/j.matlet.2015.11.016
390,Al0.60 Co0.1 Cr0.1 Fe0.1 Ni 0.1,FCC+BCC,None,None,creep rate,EXP,stress = 139 MPa,973.0,5.458e-06,None,s-1,F2,10.1016/j.matlet.2015.11.016
391,Al0.60 Co0.1 Cr0.1 Fe0.1 Ni 0.1,FCC+BCC,None,None,creep rate,EXP,stress = 139.8 MPa,973.0,4.508e-06,None,s-1,F2,10.1016/j.matlet.2015.11.016
392,Al0.60 Co0.1 Cr0.1 Fe0.1 Ni 0.1,FCC+BCC,None,None,creep rate,EXP,stress = 142.6 MPa,973.0,4.437e-06,None,s-1,F2,10.1016/j.matlet.2015.11.016
393,Ir77 Nb23 ,FCC+L12,None,None,creep rate,EXP,stress = 166.7 MPa,2003.0,3.2e-09,None,s-1,F3,10.1007/s11661-003-0285-8
394,Ir77 Nb23 ,FCC+L12,None,None,creep rate,EXP,stress = 173.3 MPa,2003.0,6.1e-09,None,s-1,F3,10.1007/s11661-003-0285-8
395,Ir77 Nb23,FCC+L12,None,None,creep rate,EXP,stress = 180.9 MPa,2003.0,1.23e-08,None,s-1,F3,10.1007/s11661-003-0285-8
396,Ir77 Nb23,FCC+L12,None,None,creep rate,EXP,stress = 187.6 MPa,2003.0,2.45e-08,None,s-1,F3,10.1007/s11661-003-0285-8
397,Ir77 Nb23,FCC+L12,None,None,creep rate,EXP,stress = 195.7 MPa,2003.0,5.17e-08,None,s-1,F3,10.1007/s11661-003-0285-8
398,Ir77 Nb23,FCC+L12,None,None,creep rate,EXP,stress = 129.7 MPa,2073.0,7e-09,None,s-1,F3,10.1007/s11661-003-0285-8
399,Ir77 Nb23,FCC+L12,None,None,creep rate,EXP,stress = 161.7 MPa,2073.0,4.54e-08,None,s-1,F3,10.1007/s11661-003-0285-8
400,Ir77 Nb23,FCC+L12,None,None,creep rate,EXP,stress = 178.9 MPa,2073.0,2.346e-07,None,s-1,F3,10.1007/s11661-003-0285-8
401,Ir77 Nb23,FCC+L12,None,None,creep rate,EXP,stress = 195.9 MPa,2073.0,3.75e-06,None,s-1,F3,10.1007/s11661-003-0285-8
402,Al12.7 Co9.48 Cr9.36 Hf0.47 Mo0.31 Ni63 Ta1.1 Ti0.5 W3.07 ,FCC+L12,None,None,creep rate,EXP,stress = 70 MPa,1373.0,9.09e-08,None,s-1,F9,10.1016/j.msea.2012.04.067
403,Al12.7 Co9.48 Cr9.36 Hf0.47 Mo0.31 Ni63 Ta1.1 Ti0.5 W3.07 ,FCC+L12,None,None,creep rate,EXP,stress = 90 MPa,1373.0,4.608e-07,None,s-1,F9,10.1016/j.msea.2012.04.067
404,Al12.7 Co9.48 Cr9.36 Hf0.47 Mo0.31 Ni63 Ta1.1 Ti0.5 W3.07 ,FCC+L12,None,None,creep rate,EXP,stress = 150 MPa,1253.0,5.31e-08,None,s-1,F9,10.1016/j.msea.2012.04.067
405,Al12.7 Co9.48 Cr9.36 Hf0.47 Mo0.31 Ni63 Ta1.1 Ti0.5 W3.07 ,FCC+L12,None,None,creep rate,EXP,stress = 230 MPa,1253.0,2.0855e-06,None,s-1,F9,10.1016/j.msea.2012.04.067
416,Be,HCP,None,None,creep rate,EXP,stress = 4.51 MPa,1007.0,6e-06,None,s-1,None,Samsonov_1968_HandbookOfThePhysicochemical
417,Be,HCP,None,None,creep rate,EXP,stress = 6.67 MPa,1007.0,1.2e-05,None,s-1,None,Samsonov_1968_HandbookOfThePhysicochemical
418,Be,HCP,None,None,creep rate,EXP,stress = 7.45 MPa,1007.0,0.00085,None,s-1,None,Samsonov_1968_HandbookOfThePhysicochemical
419,Be,HCP,None,None,creep rate,EXP,stress = 9.81 MPa,1007.0,0.005,None,s-1,None,Samsonov_1968_HandbookOfThePhysicochemical
420,Be,HCP,None,None,creep rate,EXP,stress = 68.7 MPa,793.0,1.7e-05,None,s-1,None,Samsonov_1968_HandbookOfThePhysicochemical
421,Be,HCP,None,None,creep rate,EXP,stress = 68.7 MPa,833.0,0.00017,None,s-1,None,Samsonov_1968_HandbookOfThePhysicochemical
422,Be,HCP,None,None,creep rate,EXP,stress = 68.7 MPa,878.0,0.0017,None,s-1,None,Samsonov_1968_HandbookOfThePhysicochemical
423,Be,HCP,None,None,creep rate,EXP,stress = 68.7 MPa,943.0,0.017,None,s-1,None,Samsonov_1968_HandbookOfThePhysicochemical
424,Be,HCP,None,None,creep rate,EXP,stress = 6.87 MPa,923.0,1.7e-05,None,s-1,None,Samsonov_1968_HandbookOfThePhysicochemical
425,Be,HCP,None,None,creep rate,EXP,stress = 6.87 MPa,973.0,0.00017,None,s-1,None,Samsonov_1968_HandbookOfThePhysicochemical
426,Be,HCP,None,None,creep rate,EXP,stress = 6.87 MPa,1033.0,0.0017,None,s-1,None,Samsonov_1968_HandbookOfThePhysicochemical
427,Be,HCP,None,None,creep rate,EXP,stress = 6.87 MPa,1103.0,0.017,None,s-1,None,Samsonov_1968_HandbookOfThePhysicochemical
428,Be,HCP,None,None,creep rate,EXP,stress = 0.69 MPa,1113.0,1.7e-05,None,s-1,None,Samsonov_1968_HandbookOfThePhysicochemical
429,Be,HCP,None,None,creep rate,EXP,stress = 0.69 MPa,1173.0,0.00017,None,s-1,None,Samsonov_1968_HandbookOfThePhysicochemical
430,Be,HCP,None,None,creep rate,EXP,stress = 0.69 MPa,1253.0,0.0017,None,s-1,None,Samsonov_1968_HandbookOfThePhysicochemical
431,Be,HCP,None,None,creep rate,EXP,stress = 0.69 MPa,1343.0,0.017,None,s-1,None,Samsonov_1968_HandbookOfThePhysicochemical
432,Be,HCP,None,None,creep rate,EXP,stress = 0.07 MPa,1303.0,1.7e-05,None,s-1,None,Samsonov_1968_HandbookOfThePhysicochemical
433,Be,HCP,None,None,creep rate,EXP,stress = 0.07 MPa,1353.0,0.00017,None,s-1,None,Samsonov_1968_HandbookOfThePhysicochemical
434,Be,HCP,None,None,creep rate,EXP,stress = 0.07 MPa,1463.0,0.0017,None,s-1,None,Samsonov_1968_HandbookOfThePhysicochemical
435,Ti,HCP,None,None,creep rate,EXP,stress = 110 MPa,703.0,2.5e-07,None,s-1,None,Samsonov_1968_HandbookOfThePhysicochemical
436,Zr,HCP,None,None,creep rate,EXP,stress = 107 MPa,533.0,0.017,None,s-1,None,Samsonov_1968_HandbookOfThePhysicochemical
437,Zr,HCP,None,None,creep rate,EXP,stress = 93.1 MPa,588.0,0.017,None,s-1,None,Samsonov_1968_HandbookOfThePhysicochemical
438,Zr,HCP,None,None,creep rate,EXP,stress = 75.8 MPa,673.0,0.017,None,s-1,None,Samsonov_1968_HandbookOfThePhysicochemical
439,Zr,HCP,None,None,creep rate,EXP,stress = 96.5 MPa,533.0,0.00017,None,s-1,None,Samsonov_1968_HandbookOfThePhysicochemical
440,Zr,HCP,None,None,creep rate,EXP,stress = 82.8 MPa,588.0,0.00017,None,s-1,None,Samsonov_1968_HandbookOfThePhysicochemical
441,Zr,HCP,None,None,creep rate,EXP,stress = 48.3 MPa,673.0,0.00017,None,s-1,None,Samsonov_1968_HandbookOfThePhysicochemical
442,Zr,HCP,None,None,creep rate,EXP,stress = 86.2 MPa,533.0,1.7e-06,None,s-1,None,Samsonov_1968_HandbookOfThePhysicochemical
443,Zr,HCP,None,None,creep rate,EXP,stress = 65.5 MPa,588.0,1.7e-06,None,s-1,None,Samsonov_1968_HandbookOfThePhysicochemical
444,Zr,HCP,None,None,creep rate,EXP,stress = 17.6 MPa,673.0,1.7e-06,None,s-1,None,Samsonov_1968_HandbookOfThePhysicochemical
445,Nb,FCC,None,None,creep rate,EXP,stress = 61.7 MPa,873.0,2.8e-07,None,s-1,None,Samsonov_1968_HandbookOfThePhysicochemical
446,Nb,FCC,None,None,creep rate,EXP,stress = 15.4 MPa,973.0,4.4e-07,None,s-1,None,Samsonov_1968_HandbookOfThePhysicochemical
447,Nb,FCC,None,None,creep rate,EXP,stress = 30.8 MPa,973.0,6e-07,None,s-1,None,Samsonov_1968_HandbookOfThePhysicochemical
448,Nb,FCC,None,None,creep rate,EXP,stress = 46.3 MPa,973.0,1.5e-06,None,s-1,None,Samsonov_1968_HandbookOfThePhysicochemical
449,Mo,BCC,None,None,creep rate,EXP,stress = 77.2 MPa,1273.0,9.2e-05,None,s-1,None,Samsonov_1968_HandbookOfThePhysicochemical
450,Mo,BCC,None,None,creep rate,EXP,stress = 77.2 MPa,1273.0,5.3e-05,None,s-1,None,Samsonov_1968_HandbookOfThePhysicochemical
451,Hf,HCP,None,None,creep rate,EXP,stress = 152 MPa,673.0,5e-08,None,s-1,None,Samsonov_1968_HandbookOfThePhysicochemical
452,Hf,HCP,None,None,creep rate,EXP,stress = 166 MPa,673.0,1.2e-06,None,s-1,None,Samsonov_1968_HandbookOfThePhysicochemical
453,Hf,HCP,None,None,creep rate,EXP,stress = 173 MPa,673.0,6e-06,None,s-1,None,Samsonov_1968_HandbookOfThePhysicochemical
454,Hf,HCP,None,None,creep rate,EXP,stress = 186 MPa,673.0,1.7e-05,None,s-1,None,Samsonov_1968_HandbookOfThePhysicochemical
455,Pb,FCC,None,None,creep rate,EXP,stress = 0.98 MPa,293.0,1.7e-05,None,s-1,None,Samsonov_1968_HandbookOfThePhysicochemical
456,Bi,rhombohedral,None,None,creep rate,EXP,stress = 414 MPa,339.0,0.0017,None,s-1,None,Samsonov_1968_HandbookOfThePhysicochemical
457,Bi,rhombohedral,None,None,creep rate,EXP,stress = 320 MPa,394.0,0.0017,None,s-1,None,Samsonov_1968_HandbookOfThePhysicochemical
458,Bi,rhombohedral,None,None,creep rate,EXP,stress = 241 MPa,450.0,0.0017,None,s-1,None,Samsonov_1968_HandbookOfThePhysicochemical
459,Bi,rhombohedral,None,None,creep rate,EXP,stress = 140 MPa,477.0,0.0017,None,s-1,None,Samsonov_1968_HandbookOfThePhysicochemical
460,U,orthorhombic,None,None,creep rate,EXP,stress = 245 MPa,293.0,3.8e-07,None,s-1,None,Samsonov_1968_HandbookOfThePhysicochemical
461,U,orthorhombic,None,None,creep rate,EXP,stress = 196 MPa,373.0,1.2e-06,None,s-1,None,Samsonov_1968_HandbookOfThePhysicochemical
462,U,orthorhombic,None,None,creep rate,EXP,stress = 177 MPa,473.0,4.5e-07,None,s-1,None,Samsonov_1968_HandbookOfThePhysicochemical
463,U,orthorhombic,None,None,creep rate,EXP,stress = 177 MPa,573.0,1.7e-06,None,s-1,None,Samsonov_1968_HandbookOfThePhysicochemical
464,U,orthorhombic,None,None,creep rate,EXP,stress = 98.1 MPa,673.0,1e-05,None,s-1,None,Samsonov_1968_HandbookOfThePhysicochemical
465,U,orthorhombic,None,None,creep rate,EXP,stress = 29.4 MPa,773.0,1.8e-05,None,s-1,None,Samsonov_1968_HandbookOfThePhysicochemical
466,U,orthorhombic,None,None,creep rate,EXP,stress = 19.8 MPa,873.0,3.3e-05,None,s-1,None,Samsonov_1968_HandbookOfThePhysicochemical
467,Fe0.61 Mo0.02 Nb0.29 Ta96.64 W2.44 ,BCT,None,None,creep rate,EXP,stress = 36 MPa,1723.0,1.3e-07,None,s-1,F2,10.1016/S1359-6454(98)00434-0
468,Fe0.61 Mo0.02 Nb0.29 Ta96.64 W2.45,BCT,None,None,creep rate,EXP,stress = 45 MPa,1723.0,6.5e-07,None,s-1,F2,10.1016/S1359-6454(98)00434-0
469,Fe0.61 Mo0.02 Nb0.29 Ta96.64 W2.46,BCT,None,None,creep rate,EXP,stress = 53 MPa,1723.0,4.3e-06,None,s-1,F2,10.1016/S1359-6454(98)00434-0
470,Fe0.61 Mo0.02 Nb0.29 Ta96.64 W2.47,BCT,None,None,creep rate,EXP,stress = 64 MPa,1723.0,2.4e-05,None,s-1,F2,10.1016/S1359-6454(98)00434-0
471,Fe0.61 Mo0.02 Nb0.29 Ta96.64 W2.48,BCT,None,None,creep rate,EXP,stress = 88 MPa,1723.0,0.00015,None,s-1,F2,10.1016/S1359-6454(98)00434-0
472,Fe0.61 Mo0.02 Nb0.29 Ta96.64 W2.49,BCT,None,None,creep rate,EXP,stress = 100 MPa,1723.0,0.0004,None,s-1,F2,10.1016/S1359-6454(98)00434-0
473,Fe0.61 Mo0.02 Nb0.29 Ta96.64 W2.50,BCT,None,None,creep rate,EXP,stress = 120 MPa,1723.0,0.0014,None,s-1,F2,10.1016/S1359-6454(98)00434-0
474,Fe0.61 Mo0.02 Nb0.29 Ta96.64 W2.51,BCT,None,None,creep rate,EXP,stress = 41 MPa,1673.0,6.4e-08,None,s-1,F2,10.1016/S1359-6454(98)00434-0
475,Fe0.61 Mo0.02 Nb0.29 Ta96.64 W2.52,BCT,None,None,creep rate,EXP,stress = 46 MPa,1673.0,1.4e-07,None,s-1,F2,10.1016/S1359-6454(98)00434-0
476,Fe0.61 Mo0.02 Nb0.29 Ta96.64 W2.53,BCT,None,None,creep rate,EXP,stress = 54 MPa,1673.0,6.9e-07,None,s-1,F2,10.1016/S1359-6454(98)00434-0
477,Fe0.61 Mo0.02 Nb0.29 Ta96.64 W2.54,BCT,None,None,creep rate,EXP,stress = 71 MPa,1673.0,4.2e-06,None,s-1,F2,10.1016/S1359-6454(98)00434-0
478,Fe0.61 Mo0.02 Nb0.29 Ta96.64 W2.55,BCT,None,None,creep rate,EXP,stress = 87 MPa,1673.0,1.8e-05,None,s-1,F2,10.1016/S1359-6454(98)00434-0
479,Fe0.61 Mo0.02 Nb0.29 Ta96.64 W2.56,BCT,None,None,creep rate,EXP,stress = 130 MPa,1673.0,0.00033,None,s-1,F2,10.1016/S1359-6454(98)00434-0
480,Fe0.61 Mo0.02 Nb0.29 Ta96.64 W2.57,BCT,None,None,creep rate,EXP,stress = 81 MPa,1573.0,4.3e-07,None,s-1,F2,10.1016/S1359-6454(98)00434-0
481,Fe0.61 Mo0.02 Nb0.29 Ta96.64 W2.58,BCT,None,None,creep rate,EXP,stress = 97 MPa,1573.0,2.4e-06,None,s-1,F2,10.1016/S1359-6454(98)00434-0
482,Fe0.61 Mo0.02 Nb0.29 Ta96.64 W2.59,BCT,None,None,creep rate,EXP,stress = 120 MPa,1573.0,1.3e-05,None,s-1,F2,10.1016/S1359-6454(98)00434-0
483,Fe0.61 Mo0.02 Nb0.29 Ta96.64 W2.60,BCT,None,None,creep rate,EXP,stress = 170 MPa,1573.0,0.00015,None,s-1,F2,10.1016/S1359-6454(98)00434-0
484,Mo95.7 Si3 B1.3,BCC,None,None,creep rate,EXP,stress = 199 MPa,1273.0,4.4e-08,None,s-1,F5,10.1016/j.actamat.2009.11.054 
485,Mo95.7 Si3 B1.3,BCC,None,None,creep rate,EXP,stress = 251 MPa,1273.0,3.7e-07,None,s-1,F5,10.1016/j.actamat.2009.11.054 
486,Mo95.7 Si3 B1.3,BCC,None,None,creep rate,EXP,stress = 301 MPa,1273.0,7.37e-07,None,s-1,F5,10.1016/j.actamat.2009.11.054
487,Mo95.7 Si3 B1.3,BCC,None,None,creep rate,EXP,stress = 73.9 MPa,1473.0,3.33e-08,None,s-1,F5,10.1016/j.actamat.2009.11.054
488,Mo95.7 Si3 B1.3,BCC,None,None,creep rate,EXP,stress = 99.7 MPa,1473.0,1.79e-07,None,s-1,F5,10.1016/j.actamat.2009.11.054
489,Mo95.7 Si3 B1.3,BCC,None,None,creep rate,EXP,stress = 150 MPa,1473.0,3.63e-06,None,s-1,F5,10.1016/j.actamat.2009.11.054
490,Mo95.7 Si3 B1.3,BCC,None,None,creep rate,EXP,stress = 49.9 MPa,1573.0,8.5e-08,None,s-1,F5,10.1016/j.actamat.2009.11.054
491,Mo95.7 Si3 B1.3,BCC,None,None,creep rate,EXP,stress = 74.4 MPa,1573.0,4.48e-07,None,s-1,F5,10.1016/j.actamat.2009.11.054
492,Mo95.7 Si3 B1.3,BCC,None,None,creep rate,EXP,stress = 98.5 MPa,1573.0,1.61e-06,None,s-1,F5,10.1016/j.actamat.2009.11.054
493,Mo86 Si6 B8 ,BCC,None,None,creep rate,EXP,stress = 167 MPa,1473.0,3.67e-08,None,s-1,F11,10.1016/j.actamat.2009.11.054 
494,Mo86 Si6 B8 ,BCC,None,None,creep rate,EXP,stress = 221 MPa,1473.0,1.79e-07,None,s-1,F11,10.1016/j.actamat.2009.11.054 
495,Mo86 Si6 B8,BCC,None,None,creep rate,EXP,stress = 280 MPa,1473.0,9.63e-07,None,s-1,F11,10.1016/j.actamat.2009.11.054
496,Mo86 Si6 B8,BCC,None,None,creep rate,EXP,stress = 346 MPa,1473.0,4.52e-06,None,s-1,F11,10.1016/j.actamat.2009.11.054
497,Mo86 Si6 B8,BCC,None,None,creep rate,EXP,stress = 109 MPa,1573.0,1.07e-07,None,s-1,F11,10.1016/j.actamat.2009.11.054
498,Mo86 Si6 B8,BCC,None,None,creep rate,EXP,stress = 168 MPa,1573.0,5.97e-07,None,s-1,F11,10.1016/j.actamat.2009.11.054
499,Mo86 Si6 B8,BCC,None,None,creep rate,EXP,stress = 222 MPa,1573.0,2.6e-06,None,s-1,F11,10.1016/j.actamat.2009.11.054
500,Mo82.7 Si8.6 B8.7 ,BCC,None,None,creep rate,EXP,stress = 223 MPa,1473.0,6.03e-08,None,s-1,F11,10.1016/j.actamat.2009.11.054
501,Mo82.7 Si8.6 B8.7 ,BCC,None,None,creep rate,EXP,stress = 284 MPa,1473.0,2.78e-07,None,s-1,F11,10.1016/j.actamat.2009.11.054
502,Mo82.7 Si8.6 B8.7,BCC,None,None,creep rate,EXP,stress = 343 MPa,1473.0,1.61e-06,None,s-1,F11,10.1016/j.actamat.2009.11.054
503,Mo82.7 Si8.6 B8.7,BCC,None,None,creep rate,EXP,stress = 108 MPa,1573.0,1.25e-07,None,s-1,F11,10.1016/j.actamat.2009.11.054
504,Mo82.7 Si8.6 B8.7,BCC,None,None,creep rate,EXP,stress = 168 MPa,1573.0,4.93e-07,None,s-1,F11,10.1016/j.actamat.2009.11.054
505,Fe23.49 Co24.58 Ni24.31 Cr13.42 Mn14.21,FCC,None,None,creep rate,EXP,stress = 38.96 MPa,1023.0,6.526e-07,None,s-1,F2,10.1016/j.intermet.2014.06.015
506,Fe23.49 Co24.58 Ni24.31 Cr13.42 Mn14.21,FCC,None,None,creep rate,EXP,stress = 69.83 MPa,1023.0,2.6383e-06,None,s-1,F2,10.1016/j.intermet.2014.06.015
507,Fe23.49 Co24.58 Ni24.31 Cr13.42 Mn14.21,FCC,None,None,creep rate,EXP,stress = 90.19 MPa,1023.0,6.6574e-06,None,s-1,F2,10.1016/j.intermet.2014.06.015
505,Fe23.49 Co24.58 Ni24.31 Cr13.42 Mn14.21,FCC,None,None,creep rate,EXP,stress = 145.14 MPa,1023.0,3.30287e-05,None,s-1,F2,10.1016/j.intermet.2014.06.015
506,Fe23.49 Co24.58 Ni24.31 Cr13.42 Mn14.21,FCC,None,None,creep rate,EXP,stress = 198.72 MPa,1023.0,0.0001613089,None,s-1,F2,10.1016/j.intermet.2014.06.015
507,Fe23.49 Co24.58 Ni24.31 Cr13.42 Mn14.21,FCC,None,None,creep rate,EXP,stress = 260.14 MPa,1023.0,0.0008230184,None,s-1,F2,10.1016/j.intermet.2014.06.015
508,Fe23.49 Co24.58 Ni24.31 Cr13.42 Mn14.21,FCC,None,None,creep rate,EXP,stress = 22.94 MPa,1048.0,6.6e-07,None,s-1,F2,10.1016/j.intermet.2014.06.015
509,Fe23.49 Co24.58 Ni24.31 Cr13.42 Mn14.21,FCC,None,None,creep rate,EXP,stress = 47.9 MPa,1048.0,2.5937e-06,None,s-1,F2,10.1016/j.intermet.2014.06.015
510,Fe23.49 Co24.58 Ni24.31 Cr13.42 Mn14.21,FCC,None,None,creep rate,EXP,stress = 64.99 MPa,1048.0,6.7417e-06,None,s-1,F2,10.1016/j.intermet.2014.06.015
508,Fe23.49 Co24.58 Ni24.31 Cr13.42 Mn14.21,FCC,None,None,creep rate,EXP,stress = 129.74 MPa,1048.0,3.25245e-05,None,s-1,F2,10.1016/j.intermet.2014.06.015
509,Fe23.49 Co24.58 Ni24.31 Cr13.42 Mn14.21,FCC,None,None,creep rate,EXP,stress = 172.91 MPa,1048.0,0.000161166,None,s-1,F2,10.1016/j.intermet.2014.06.015
510,Fe23.49 Co24.58 Ni24.31 Cr13.42 Mn14.21,FCC,None,None,creep rate,EXP,stress = 223.32 MPa,1048.0,0.0008343664,None,s-1,F2,10.1016/j.intermet.2014.06.015
511,Fe23.49 Co24.58 Ni24.31 Cr13.42 Mn14.21,FCC,None,None,creep rate,EXP,stress = 15.95 MPa,1073.0,6.584e-07,None,s-1,F2,10.1016/j.intermet.2014.06.015
512,Fe23.49 Co24.58 Ni24.31 Cr13.42 Mn14.21,FCC,None,None,creep rate,EXP,stress = 35.78 MPa,1073.0,2.5888e-06,None,s-1,F2,10.1016/j.intermet.2014.06.015
513,Fe23.49 Co24.58 Ni24.31 Cr13.42 Mn14.21,FCC,None,None,creep rate,EXP,stress = 51.23 MPa,1073.0,6.348e-06,None,s-1,F2,10.1016/j.intermet.2014.06.015
511,Fe23.49 Co24.58 Ni24.31 Cr13.42 Mn14.21,FCC,None,None,creep rate,EXP,stress = 97.78 MPa,1073.0,3.2466e-05,None,s-1,F2,10.1016/j.intermet.2014.06.015
512,Fe23.49 Co24.58 Ni24.31 Cr13.42 Mn14.21,FCC,None,None,creep rate,EXP,stress = 141.29 MPa,1073.0,0.0001609588,None,s-1,F2,10.1016/j.intermet.2014.06.015
513,Fe23.49 Co24.58 Ni24.31 Cr13.42 Mn14.21,FCC,None,None,creep rate,EXP,stress = 189.15 MPa,1073.0,0.0008093914,None,s-1,F2,10.1016/j.intermet.2014.06.015
514,Fe23.49 Co24.58 Ni24.31 Cr13.42 Mn14.21,FCC,None,None,creep rate,EXP,stress = 6.95 MPa,1123.0,6.36e-07,None,s-1,F2,10.1016/j.intermet.2014.06.015
515,Fe23.49 Co24.58 Ni24.31 Cr13.42 Mn14.21,FCC,None,None,creep rate,EXP,stress = 20.78 MPa,1123.0,2.5799e-06,None,s-1,F2,10.1016/j.intermet.2014.06.015
516,Fe23.49 Co24.58 Ni24.31 Cr13.42 Mn14.21,FCC,None,None,creep rate,EXP,stress = 32.71 MPa,1123.0,6.4234e-06,None,s-1,F2,10.1016/j.intermet.2014.06.015
514,Fe23.49 Co24.58 Ni24.31 Cr13.42 Mn14.21,FCC,None,None,creep rate,EXP,stress = 65.29 MPa,1123.0,3.2861e-05,None,s-1,F2,10.1016/j.intermet.2014.06.015
515,Fe23.49 Co24.58 Ni24.31 Cr13.42 Mn14.21,FCC,None,None,creep rate,EXP,stress = 98.22 MPa,1123.0,0.000162959,None,s-1,F2,10.1016/j.intermet.2014.06.015
516,Fe23.49 Co24.58 Ni24.31 Cr13.42 Mn14.21,FCC,None,None,creep rate,EXP,stress = 139.4 MPa,1123.0,0.0008197543,None,s-1,F2,10.1016/j.intermet.2014.06.015
517,Mo83 Si9 B8 ,BCC,None,None,creep rate,EXP,stress = 50 MPa,1523.0,1.69e-05,None,s-1,F5,10.1016/j.intermet.2013.08.017 
518,Mo83 Si9 B8,BCC,None,None,creep rate,EXP,stress = 50 MPa,1473.0,4.12e-06,None,s-1,F5,10.1016/j.intermet.2013.08.017 
519,Mo83 Si9 B8,BCC,None,None,creep rate,EXP,stress = 50 MPa,1373.0,1.39e-07,None,s-1,F5,10.1016/j.intermet.2013.08.017
520,Mo82 Si9 B8 Zr1,BCC,None,None,creep rate,EXP,stress = 50 MPa,1523.0,3.82e-06,None,s-1,F5,10.1016/j.intermet.2013.08.017
521,Mo82 Si9 B8 Zr1,BCC,None,None,creep rate,EXP,stress = 50 MPa,1473.0,4.21e-08,None,s-1,F5,10.1016/j.intermet.2013.08.017
522,Mo82 Si9 B8 Zr1,BCC,None,None,creep rate,EXP,stress = 50 MPa,1373.0,9.74e-07,None,s-1,F5,10.1016/j.intermet.2013.08.017
523,Mo81 Si9 B8 Zr2,BCC,None,None,creep rate,EXP,stress = 50 MPa,1523.0,1.82e-06,None,s-1,F5,10.1016/j.intermet.2013.08.017
524,Mo81 Si9 B8 Zr2,BCC,None,None,creep rate,EXP,stress = 50 MPa,1473.0,6.04e-07,None,s-1,F5,10.1016/j.intermet.2013.08.017
525,Mo81 Si9 B8 Zr2,BCC,None,None,creep rate,EXP,stress = 50 MPa,1373.0,3.63e-08,None,s-1,F5,10.1016/j.intermet.2013.08.017
526,Mo79 Si9 B8 Zr4,BCC,None,None,creep rate,EXP,stress = 50 MPa,1523.0,2.73e-06,None,s-1,F5,10.1016/j.intermet.2013.08.017
527,Mo79 Si9 B8 Zr4,BCC,None,None,creep rate,EXP,stress = 50 MPa,1473.0,1.83e-06,None,s-1,F5,10.1016/j.intermet.2013.08.017
528,Mo79 Si9 B8 Zr4,BCC,None,None,creep rate,EXP,stress = 50 MPa,1373.0,6.39e-08,None,s-1,F5,10.1016/j.intermet.2013.08.017
529,Mo83 Si9 B8,BCC,None,None,creep rate,EXP,stress = 50 MPa,1473.0,3.93e-06,None,s-1,F5,10.1016/j.intermet.2013.08.017
530,Mo83 Si9 B8,BCC,None,None,creep rate,EXP,stress = 75 MPa,1473.0,1.06e-05,None,s-1,F5,10.1016/j.intermet.2013.08.017
531,Mo83 Si9 B8,BCC,None,None,creep rate,EXP,stress = 100 MPa,1473.0,3e-05,None,s-1,F5,10.1016/j.intermet.2013.08.017
532,Mo82 Si9 B8 Zr1,BCC,None,None,creep rate,EXP,stress = 50 MPa,1473.0,1e-06,None,s-1,F5,10.1016/j.intermet.2013.08.017
533,Mo82 Si9 B8 Zr1,BCC,None,None,creep rate,EXP,stress = 50 MPa,1473.0,9.672e-07,None,s-1,F5,10.1016/j.intermet.2013.08.017
533,Mo82 Si9 B8 Zr1,BCC,None,None,creep rate,EXP,stress = 75 MPa,1473.0,5.19e-06,None,s-1,F5,10.1016/j.intermet.2013.08.017
534,Mo82 Si9 B8 Zr1,BCC,None,None,creep rate,EXP,stress = 100 MPa,1473.0,7.02e-06,None,s-1,F5,10.1016/j.intermet.2013.08.017
536,Mo81 Si9 B8 Zr2,BCC,None,None,creep rate,EXP,stress = 75 MPa,1473.0,2.66e-06,None,s-1,F5,10.1016/j.intermet.2013.08.017
537,Mo81 Si9 B8 Zr2,BCC,None,None,creep rate,EXP,stress = 100 MPa,1473.0,4.11e-06,None,s-1,F5,10.1016/j.intermet.2013.08.017
538,Mo79 Si9 B8 Zr4,BCC,None,None,creep rate,EXP,stress = 50 MPa,1473.0,1.57e-06,None,s-1,F5,10.1016/j.intermet.2013.08.017
539,Mo79 Si9 B8 Zr4,BCC,None,None,creep rate,EXP,stress = 75 MPa,1473.0,2.66e-05,None,s-1,F5,10.1016/j.intermet.2013.08.017
540,Nb62.5 Si37.5 ,Nb3Si2,None,None,creep rate,EXP,stress = 142 MPa,1473.0,4.1e-09,None,s-1,F3,10.1016/0956-716X(95)00130-N
541,Nb62.5 Si37.5 ,Nb3Si3,None,None,creep rate,EXP,stress = 178 MPa,1473.0,5e-09,None,s-1,F3,10.1016/0956-716X(95)00130-N
542,Nb62.5 Si37.5,Nb3Si4,None,None,creep rate,EXP,stress = 246 MPa,1473.0,6.4e-09,None,s-1,F3,10.1016/0956-716X(95)00130-N
543,Nb62.5 Si37.5,Nb3Si5,None,None,creep rate,EXP,stress = 73.2 MPa,1573.0,5.4e-09,None,s-1,F3,10.1016/0956-716X(95)00130-N
544,Nb62.5 Si37.5,Nb3Si6,None,None,creep rate,EXP,stress = 109 MPa,1573.0,7e-09,None,s-1,F3,10.1016/0956-716X(95)00130-N
545,Nb62.5 Si37.5,Nb3Si7,None,None,creep rate,EXP,stress = 144 MPa,1573.0,1.05e-08,None,s-1,F3,10.1016/0956-716X(95)00130-N
546,Nb62.5 Si37.5,Nb3Si8,None,None,creep rate,EXP,stress = 178 MPa,1573.0,1.24e-08,None,s-1,F3,10.1016/0956-716X(95)00130-N
547,Nb62.5 Si37.5,Nb3Si9,None,None,creep rate,EXP,stress = 212 MPa,1573.0,1.49e-08,None,s-1,F3,10.1016/0956-716X(95)00130-N
548,Nb62.5 Si37.5,Nb3Si10,None,None,creep rate,EXP,stress = 69.4 MPa,1623.0,1.02e-08,None,s-1,F3,10.1016/0956-716X(95)00130-N
549,Nb62.5 Si37.5,Nb3Si11,None,None,creep rate,EXP,stress = 135 MPa,1623.0,1.88e-08,None,s-1,F3,10.1016/0956-716X(95)00130-N
550,Nb62.5 Si37.5,Nb3Si12,None,None,creep rate,EXP,stress = 206 MPa,1623.0,2.55e-08,None,s-1,F3,10.1016/0956-716X(95)00130-N
551,Nb62.5 Si37.5,Nb3Si13,None,None,creep rate,EXP,stress = 275 MPa,1623.0,3.35e-08,None,s-1,F3,10.1016/0956-716X(95)00130-N
552,Nb62.5 Si37.5,Nb3Si14,None,None,creep rate,EXP,stress = 52 MPa,1673.0,1.54e-08,None,s-1,F3,10.1016/0956-716X(95)00130-N
553,Nb62.5 Si37.5,Nb3Si15,None,None,creep rate,EXP,stress = 73.3 MPa,1673.0,1.94e-08,None,s-1,F3,10.1016/0956-716X(95)00130-N
554,Nb62.5 Si37.5,Nb3Si16,None,None,creep rate,EXP,stress = 103 MPa,1673.0,2.55e-08,None,s-1,F3,10.1016/0956-716X(95)00130-N
555,Nb62.5 Si37.5,Nb3Si17,None,None,creep rate,EXP,stress = 139 MPa,1673.0,3.36e-08,None,s-1,F3,10.1016/0956-716X(95)00130-N
556,Nb62.5 Si37.5,Nb3Si18,None,None,creep rate,EXP,stress = 174 MPa,1673.0,4.35e-08,None,s-1,F3,10.1016/0956-716X(95)00130-N
557,Nb62.5 Si37.5,Nb3Si19,None,None,creep rate,EXP,stress = 205 MPa,1673.0,6.1e-08,None,s-1,F3,10.1016/0956-716X(95)00130-N
558,Nb62.5 Si37.5,Nb3Si20,None,None,creep rate,EXP,stress = 271 MPa,1673.0,1.03e-07,None,s-1,F3,10.1016/0956-716X(95)00130-N
559,Nb62.5 Si37.5,Nb3Si21,None,None,creep rate,EXP,stress = 342 MPa,1673.0,1.81e-07,None,s-1,F3,10.1016/0956-716X(95)00130-N
560,Nb62.5 Si37.5,Nb3Si22,None,None,creep rate,EXP,stress = 410 MPa,1673.0,2.81e-07,None,s-1,F3,10.1016/0956-716X(95)00130-N
561,W,BCC,None,None,creep rate,EXP,stress = 21.3 MPa,2200.0,3.23e-07,None,s-1,F2,10.1016/0956-716X(95)00252-Q
562,W,BCC,None,None,creep rate,EXP,stress = 23.1 MPa,2200.0,5.56e-07,None,s-1,F2,10.1016/0956-716X(95)00252-Q
563,W,BCC,None,None,creep rate,EXP,stress = 25.8 MPa,2200.0,1.16e-06,None,s-1,F2,10.1016/0956-716X(95)00252-Q
564,W,BCC,None,None,creep rate,EXP,stress = 29.2 MPa,2200.0,2.72e-06,None,s-1,F2,10.1016/0956-716X(95)00252-Q
565,W,BCC,None,None,creep rate,EXP,stress = 33.5 MPa,2200.0,6.69e-06,None,s-1,F2,10.1016/0956-716X(95)00252-Q
566,W,BCC,None,None,creep rate,EXP,stress = 38.5 MPa,2200.0,1.72e-05,None,s-1,F2,10.1016/0956-716X(95)00252-Q
567,W99.79 Hf0.21,BCC,None,None,creep rate,EXP,stress = 21.3 MPa,2200.0,6.33e-08,None,s-1,F2,10.1016/0956-716X(95)00252-Q
568,W99.79 Hf0.21,BCC,None,None,creep rate,EXP,stress = 25.3 MPa,2200.0,1.56e-07,None,s-1,F2,10.1016/0956-716X(95)00252-Q
569,W99.79 Hf0.21,BCC,None,None,creep rate,EXP,stress = 30.8 MPa,2200.0,4.52e-07,None,s-1,F2,10.1016/0956-716X(95)00252-Q
570,W99.79 Hf0.21,BCC,None,None,creep rate,EXP,stress = 36.9 MPa,2200.0,1.72e-06,None,s-1,F2,10.1016/0956-716X(95)00252-Q
571,W99.79 Hf0.21,BCC,None,None,creep rate,EXP,stress = 43.9 MPa,2200.0,5.22e-06,None,s-1,F2,10.1016/0956-716X(95)00252-Q
572,W99.79 Hf0.21,BCC,None,None,creep rate,EXP,stress = 50.5 MPa,2200.0,1.31e-05,None,s-1,F2,10.1016/0956-716X(95)00252-Q
573,W97.5 Nb2.5,BCC,None,None,creep rate,EXP,stress = 25.2 MPa,2200.0,7.49e-08,None,s-1,F2,10.1016/0956-716X(95)00252-Q
574,W97.5 Nb2.5,BCC,None,None,creep rate,EXP,stress = 28.4 MPa,2200.0,1.43e-07,None,s-1,F2,10.1016/0956-716X(95)00252-Q
575,W97.5 Nb2.5,BCC,None,None,creep rate,EXP,stress = 38.4 MPa,2200.0,8.48e-07,None,s-1,F2,10.1016/0956-716X(95)00252-Q
576,W97.5 Nb2.5,BCC,None,None,creep rate,EXP,stress = 43.7 MPa,2200.0,2e-06,None,s-1,F2,10.1016/0956-716X(95)00252-Q
577,W97.5 Nb2.5,BCC,None,None,creep rate,EXP,stress = 49.6 MPa,2200.0,4.71e-06,None,s-1,F2,10.1016/0956-716X(95)00252-Q
578,W97.5 Nb2.5,BCC,None,None,creep rate,EXP,stress = 55 MPa,2200.0,1.02e-05,None,s-1,F2,10.1016/0956-716X(95)00252-Q
579,W99.2 Hf0.8,BCC,None,None,creep rate,EXP,stress = 29.3 MPa,2200.0,5.6e-08,None,s-1,F2,10.1016/0956-716X(95)00252-Q
580,W99.2 Hf0.8,BCC,None,None,creep rate,EXP,stress = 34.9 MPa,2200.0,1.59e-07,None,s-1,F2,10.1016/0956-716X(95)00252-Q
581,W99.2 Hf0.8,BCC,None,None,creep rate,EXP,stress = 41.6 MPa,2200.0,4.63e-07,None,s-1,F2,10.1016/0956-716X(95)00252-Q
582,W99.2 Hf0.8,BCC,None,None,creep rate,EXP,stress = 49.8 MPa,2200.0,1.05e-06,None,s-1,F2,10.1016/0956-716X(95)00252-Q
583,W99.2 Hf0.8,BCC,None,None,creep rate,EXP,stress = 66.6 MPa,2200.0,7.02e-06,None,s-1,F2,10.1016/0956-716X(95)00252-Q
584,Re3.55 W95.87 Zr0.58,BCC,None,None,creep rate,EXP,stress = 40.1 MPa,1900.0,2.3e-09,None,s-1,F3,10.1016/0263-4368(92)90072-A
585,Re3.55 W95.87 Zr0.58,BCC,None,None,creep rate,EXP,stress = 49.7 MPa,1900.0,8.1e-09,None,s-1,F3,10.1016/0263-4368(92)90072-A
586,Re3.55 W95.87 Zr0.58,BCC,None,None,creep rate,EXP,stress = 59.7 MPa,1900.0,2.57e-08,None,s-1,F3,10.1016/0263-4368(92)90072-A
587,Re3.55 W95.87 Zr0.58,BCC,None,None,creep rate,EXP,stress = 69.8 MPa,1900.0,5.85e-08,None,s-1,F3,10.1016/0263-4368(92)90072-A
588,Re3.55 W95.87 Zr0.58,BCC,None,None,creep rate,EXP,stress = 79.2 MPa,1900.0,1.39e-07,None,s-1,F3,10.1016/0263-4368(92)90072-A
589,Re3.55 W95.87 Zr0.58,BCC,None,None,creep rate,EXP,stress = 30 MPa,2000.0,2.4e-09,None,s-1,F3,10.1016/0263-4368(92)90072-A
590,Re3.55 W95.87 Zr0.58,BCC,None,None,creep rate,EXP,stress = 39.9 MPa,2000.0,9.1e-09,None,s-1,F3,10.1016/0263-4368(92)90072-A
